Repository: Gyeongjunl/Article_WS2_Raman_Gyeongjun

Data for: Optical Thermometry in Monolayer WS2: Raman and Photoluminescence
Spectroscopy from 5 K to 1273 K

G. Lee, A. Borel, T. Taniguchi, K. Watanabe, F. Sirotti, F. Cadiz
Laboratoire de Physique de la Matiere Condensee, CNRS, Ecole polytechnique,
Institut Polytechnique de Paris, 91120 Palaiseau, France
(hBN crystals: T. Taniguchi and K. Watanabe, NIMS, Tsukuba, Japan)

All files are tab-separated plain text with one header line giving the column
names and units. Temperatures are in K, Raman shifts in cm-1, photon energies
in eV and intensities in arbitrary units (a.u.).

SAMPLES AND MEASUREMENTS
------------------------
- Non-encapsulated sample: monolayer WS2 exfoliated onto the suspended SiC
  membrane of a micro-heater chip (EDEN Instruments). Raman only, 298-1273 K,
  under vacuum. The WS2 Raman signal is last observed at 1223 K; at 1273 K the
  monolayer has dissociated.
- hBN-encapsulated sample: hBN/WS2/hBN heterostructure on a second membrane
  chip. Raman and photoluminescence (PL), 5-1273 K. Raman measurement
  sequence: LT (5-295 K, cryostat), then 1st heat-up (293-1273 K), cooldown
  (1273-298 K) and 2nd heat-up (298-1023 K) on the micro-heater. The column
  "run" in the figure files uses these names.
- Temperature: 5 K to room temperature in a He-flow cryostat (cryostat heater,
  calibrated Cernox thermometer on the sample holder); room temperature to
  1273 K by Joule heating of the SiC membrane under vacuum, using the
  manufacturer's current-to-temperature calibration.
- Excitation: 514.5 nm cw laser, ~1 mW for Raman, <= 10 uW for PL, ~1 um spot,
  objective NA 0.82, grating spectrometer with Peltier-cooled CCD.
- At high temperature, the thermal emission of the heated membrane, measured
  with the laser blocked, was subtracted from the PL spectra.
- The PL spectrum at the 1073 K step is excluded from all analyses: although
  the heater current was increased from the 1023 K step, its X_A^0 peak did
  not shift, and it has the lowest signal-to-noise ratio of the
  high-temperature spectra, so a reliable temperature cannot be assigned to
  it (SI Sec. S4).

figures/  VALUES PLOTTED IN EACH FIGURE
---------------------------------------
Fig1c_Raman_nonencap_298K.txt
    Non-encapsulated Raman spectrum at 298 K, background subtracted.
Fig1c_fit_peaks.txt, Fig1c_fit_curves.txt
    Lorentzian fit of the 298 K spectrum (ten peaks plus a constant offset,
    210-620 cm-1), red curves in Fig. 1(c).
Fig1d_PL_encap_5K.txt
    Encapsulated PL spectrum at 5.15 K.
Fig2a_Raman_map_nonencap.txt
    Non-encapsulated Raman spectra, background subtracted. Fig. 2(a) shows the
    250-500 cm-1 range.
Fig2b_FigS2a_Raman_map_encap.txt
    Encapsulated Raman spectra, background subtracted: 5-295 K from the
    LT run and 298-1273 K from the cooldown run.
Fig2c_FigS2b_A1g_position_vs_T.txt
    A1g(Gamma) peak position and fit uncertainty for both samples. SI Fig.
    S2(b) shows the encapsulated data by run.
Fig2c_A1g_linear_fits.txt
    Linear fits of the A1g position for T >= 100 K.
Fig3a_FigS3a_PL_spectra_normalized.txt
    PL spectra at all 38 temperatures (1073 K omitted), each normalized to
    its own maximum. Fig. 3(a) shows ten of them; SI Fig. S3(a) shows all of
    them as a map.
Fig3b_FigS3b_E0_vs_T.txt
    X_A^0 peak energy from Voigt fits (1073 K excluded).
Fig3b_TableS1_bandgap_model_parameters.txt
    Varshni, Passler and O'Donnell-Chen fits to E0(T): model equations and
    best-fit parameters (Table S1).
Fig3b_FigS3b_model_curves.txt
    The three model curves. Fig. 3(b) shows the Passler curve; SI Fig. S3(b)
    shows all three.
Fig3c_FigS5a_FWHM_vs_T.txt
    Total Voigt FWHM of X_A^0 and its fit uncertainty (1073 K excluded).
Fig3c_FigS5a_linewidth_fits.txt
    Linear fit 250-1000 K (Fig. 3(c)), phonon-scattering model 5-1000 K
    (SI Fig. S5(a)) and the 5-100 K slope used for the acoustic-phonon
    coefficient c1. Points above ~1100 K are not used in the fits: the
    low-energy tail of the emission extends beyond the acquisition window.
FigS1_E2g_2LA_positions.txt
    E2g, 2LA and merged E2g+2LA peak positions for both samples.
FigS1_linear_fits.txt
    Linear fits drawn in SI Fig. S1.
FigS4_Voigt_fits.txt
    Normalized PL data and Voigt fits (total, X_A^0 and X^- components) at all
    38 temperatures (1073 K omitted); SI Fig. S4 shows twelve of them. Below
    125 K only X_A^0 is fitted.
FigS5a_phonon_model_curve.txt
    Phonon-scattering model curve of SI Fig. S5(a) (parameters in
    Fig3c_FigS5a_linewidth_fits.txt).
FigS5a_Cadiz2017_literature.txt
    Linewidths reported for hBN-encapsulated WS2 monolayers by Cadiz et al.,
    Phys. Rev. X 7, 021026 (2017), Table I, shown as triangles in SI Fig.
    S5(a) at the midpoint of the quoted ranges.
FigS5b_XA0_integrated_intensity.txt
    Integrated X_A^0 PL intensity (1073 K excluded). Above ~800 K the
    integrated area is not reliable because the broadened peak extends beyond
    the low-energy edge of the fitting window.

File: Zenodo_WS2_optical_thermometry/figures/Fig1c_Raman_nonencap_298K.txt
Raman_shift(cm-1)	Intensity(a.u.)
-701.911	-2.33571
-700.784	-3.25143
-699.659	-3.75143
-698.533	-4.73143
-697.408	-4.79286
-696.283	-5.57
-695.158	-6.00857
-694.033	-5.71857
-692.908	-5.71571
-691.784	-5.73857
-690.659	-5.75429
-689.536	-5.56571
-688.412	-5.04286
-687.288	-4.79857
-686.165	-5.13571
-685.041	-5.21571
-683.918	-5.52857
-682.796	-5.35286
-681.673	-5.38143
-680.55	-5.86857
-679.429	-6.07857
-678.306	-5.90857
-677.184	-5.36429
-676.063	-5.22429
-674.941	-5.09714
-673.82	-5.18571
-672.699	-4.89714
-671.578	-4.91714
-670.458	-4.79429
-669.337	-5.15571
-668.217	-5.21714
-667.097	-5.22714
-665.977	-4.88143
-664.857	-5.02286
-663.738	-4.91429
-662.619	-5.24857
-661.5	-5.23571
-660.381	-5.56
-659.262	-5.58143
-658.144	-5.78286
-657.026	-5.60143
-655.908	-5.41
-654.79	-5.29857
-653.672	-5.19571
-652.555	-4.73
-651.437	-4.61571
-650.32	-4.59857
-649.203	-4.44286
-648.087	-4.52571
-646.97	-4.69714
-645.854	-4.53429
-644.738	-4.77286
-643.622	-5.16286
-642.506	-5.32714
-641.391	-5.53714
-640.276	-5.77857
-639.161	-5.05143
-638.046	-5.37714
-636.931	-4.97286
-635.816	-4.43714
-634.702	-4.47857
-633.588	-4.55429
-632.474	-4.42143
-631.36	-4.90286
-630.247	-4.54571
-629.133	-4.90143
-628.02	-4.89857
-626.907	-4.55429
-625.794	-4.16571
-624.682	-4.10571
-623.57	-4.16857
-622.458	-4.37714
-621.346	-4.33714
-620.234	-4.62571
-619.122	-4.77571
-618.011	-4.83429
-616.9	-4.90571
-615.789	-4.68429
-614.678	-4.59429
-613.567	-4.19
-612.457	-4.12
-611.347	-4.15857
-610.237	-4.50286
-609.127	-4.64714
-608.017	-4.76714
-606.908	-4.77571
-605.799	-4.78571
-604.69	-4.81286
-603.581	-4.83143
-602.473	-4.62857
-601.364	-4.23
-600.256	-3.80286
-599.148	-3.71571
-598.04	-3.88286
-596.932	-3.59286
-595.825	-3.42714
-594.718	-3.21143
-593.611	-3.38286
-592.504	-3.57857
-591.397	-3.57714
-590.291	-3.69571
-589.185	-3.77286
-588.078	-3.47286
-586.972	-3.21286
-585.867	-2.96857
-584.761	-2.30714
-583.656	-1.99857
-582.551	-1.85
-581.446	-1.39143
-580.341	-1.26429
-579.237	-1.31286
-578.132	-1.05429
-577.028	-1.47429
-575.924	-1.4
-574.821	-1.14
-573.717	-1.48143
-572.614	-1.58
-571.51	-1.72429
-570.407	-1.99857
-569.305	-2.29714
-568.202	-2.42
-567.1	-2.65143
-565.998	-2.68857
-564.896	-2.69143
-563.794	-2.95571
-562.692	-2.97286
-561.591	-2.94143
-560.49	-3.09
-559.389	-2.93
-558.288	-2.95
-557.187	-3.29
-556.086	-2.8
-554.986	-3.20714
-553.887	-3.00571
-552.787	-3.19429
-551.687	-3.32857
-550.587	-3.22857
-549.488	-3.22
-548.389	-3.37714
-547.29	-2.77
-546.192	-2.75714
-545.093	-2.60571
-543.995	-2.42571
-542.897	-2.56286
-541.798	-2.04714
-540.701	-1.92857
-539.603	-1.67286
-538.506	-1.67429
-537.409	-1.70714
-536.312	-1.71429
-535.215	-1.35
-534.118	-1.68
-533.022	-1.53429
-531.926	-1.81571
-530.83	-1.67714
-529.734	-1.41571
-528.639	-1.03286
-527.543	-1.07
-526.448	-0.812857
-525.353	-0.891429
-524.258	-0.767143
-523.163	-0.817143
-522.069	-0.538571
-520.975	-0.541429
-519.88	-0.31
-518.787	-0.164286
-517.693	-0.0742857
-516.599	-0.304286
-515.506	-0.192857
-514.413	-0.384286
-513.32	-0.895714
-512.228	-0.864286
-511.135	-0.98
-510.042	-1.25714
-508.95	-1.02571
-507.859	-0.967143
-506.767	-0.897143
-505.675	-0.637143
-504.584	-1.07714
-503.493	-0.97
-502.401	-0.527143
-501.31	-0.588571
-500.22	-0.934286
-499.13	-0.96
-498.039	-0.94
-496.949	-0.737143
-495.859	-0.751429
-494.77	-0.765714
-493.68	-0.648571
-492.591	-0.528571
-491.502	-0.512857
-490.413	-0.317143
-489.324	-0.112857
-488.236	-0.222857
-487.147	-0.468571
-486.059	-0.341429
-484.971	-0.224286
-483.884	-0.314286
-482.796	-0.254286
-481.709	-0.0714286
-480.622	-0.167143
-479.535	-0.211429
-478.448	-0.38
-477.361	-0.00428571
-476.275	0.401429
-475.189	0.498571
-474.103	0.407143
-473.017	0.798571
-471.931	0.931429
-470.846	0.844286
-469.76	0.822857
-468.675	0.6
-467.59	0.141429
-466.505	0.00714286
-465.421	-0.26
-464.337	-0.248571
-463.253	0.0657143
-462.169	0.0271429
-461.085	-0.12
-460.002	-0.0685714
-458.918	-0.108571
-457.835	-0.124286
-456.752	0.0257143
-455.669	-0.0257143
-454.587	-0.0585714
-453.504	0.318571
-452.422	0.785714
-451.34	1.00143
-450.258	1.26857
-449.176	1.39143
-448.095	1.51429
-447.013	1.50143
-445.932	1.57714
-444.852	1.56
-443.771	1.60143
-442.69	1.85857
-441.61	1.86571
-440.53	2.00571
-439.45	2.22286
-438.37	2.37143
-437.29	2.36286
-436.211	2.15714
-435.132	2.01429
-434.053	2.03143
-432.974	2.34286
-431.895	2.48
-430.817	2.80571
-429.739	3.56857
-428.661	4.14429
-427.583	4.86714
-426.505	6.15
-425.427	6.78571
-424.35	8.02714
-423.273	9.58143
-422.196	11.3386
-421.119	14.8371
-420.043	19.4186
-418.966	26.1686
-417.89	34.1643
-416.814	41.5929
-415.739	46.6643
-414.663	49.6586
-413.587	49.9671
-412.512	47.6429
-411.437	41.6871
-410.362	34.2386
-409.288	26.4129
-408.213	20.0743
-407.139	15.1286
-406.065	11.4857
-404.991	8.86429
-403.917	7.25714
-402.843	6.10429
-401.77	5.11143
-400.697	4.37571
-399.624	3.78714
-398.551	3.37571
-397.478	3.01286
-396.406	2.34286
-395.334	1.80286
-394.262	1.68286
-393.19	1.30857
-392.118	1.14
-391.047	0.988571
-389.975	1.17143
-388.904	1.19286
-387.833	1.43286
-386.763	1.47571
-385.692	1.74571
-384.622	1.95
-383.551	2.07429
-382.481	2.34571
-381.412	2.49286
-380.342	3.12286
-379.272	3.66429
-378.203	4.23286
-377.134	5.12
-376.065	5.80429
-374.997	6.00429
-373.928	6.56571
-372.86	5.89857
-371.792	5.69429
-370.724	5.26286
-369.656	4.16429
-368.589	3.39143
-367.521	2.79429
-366.454	2.07429
-365.387	1.91571
-364.32	1.21143
-363.253	0.805714
-362.187	0.561429
-361.121	0.152857
-360.054	-0.0971429
-358.989	-0.21
-357.923	-0.422857
-356.857	-0.294286
-355.792	-0.371429
-354.727	-0.214286
-353.662	0.241429
-352.597	0.412857
-351.532	0.215714
-350.468	0.194286
-349.404	0.117143
-348.34	0.177143
-347.276	0.201429
-346.212	-0.0228571
-345.149	-0.0328571
-344.086	0.152857
-343.022	0.237143
-341.959	0.187143
-340.897	0.124286
-339.834	-0.0942857
-338.772	-0.374286
-337.71	-0.588571
-336.648	-0.381429
-335.586	-0.577143
-334.524	-0.74
-333.463	-0.72
-332.401	-0.42
-331.34	-0.145714
-330.28	-0.198571
-329.219	-0.264286
-328.158	-0.372857
-327.098	-0.0857143
-326.038	-0.282857
-324.978	-0.555714
-323.918	-0.748571
-322.859	-0.834286
-321.799	-1.00286
-320.74	-0.714286
-319.681	-0.857143
-318.622	-0.757143
-317.563	-0.652857
-316.505	-0.744286
-315.447	-0.635714
-314.389	-0.725714
-313.331	-0.73
-312.273	-0.764286
-311.215	-0.507143
-310.158	-0.577143
-309.1	-0.638571
-308.044	-0.562857
-306.987	-0.361429
-305.93	-0.428571
-304.874	-0.264286
-303.817	-0.511429
-302.761	-0.645714
-301.705	-0.16
-300.649	-0.431429
-299.594	-0.424286
-298.539	-0.404286
-297.483	-0.212857
-296.429	-0.211429
-295.374	-0.0257143
-294.319	-0.392857
-293.265	-0.187143
-292.21	-0.384286
-291.156	-0.467143
-290.102	-0.701429
-289.048	-0.721429
-287.995	-0.688571
-286.942	-0.728571
-285.889	-0.597143
-284.836	-0.63
-283.783	-0.655714
-282.73	-0.651429
-281.678	-0.485714
-280.626	-0.655714
-279.573	-0.361429
-278.522	-0.614286
-277.47	-0.488571
-276.418	-0.46
-275.367	-0.467143
-274.316	-0.535714
-273.265	-0.327143
-272.214	-0.417143
-271.163	-0.408571
-270.113	-0.502857
-269.063	-0.67
-268.013	-0.745714
-266.963	-0.74
-265.913	-0.871429
-264.864	-0.955714
-263.814	-1.05143
-262.765	-0.975714
-261.716	-0.614286
-260.667	-0.487143
-259.619	-0.502857
-258.57	-0.437143
-257.522	-0.442857
-256.474	-0.292857
-255.426	-0.101429
-254.378	-0.151429
-253.331	-0.271429
-252.284	-0.21
-251.236	-0.142857
-250.19	-0.147143
-249.143	0.0714286
-248.096	0.131429
-247.05	0.0342857
-246.004	0.291429
-244.958	0.232857
-243.912	0.148571
-242.866	0.0114286
-241.821	-0.341429
-240.775	-0.487143
-239.73	-0.651429
-238.685	-0.767143
-237.64	-0.667143
-236.596	-0.494286
-235.551	-0.234286
-234.507	-0.234286
-233.463	-0.204286
-232.419	-0.164286
-231.375	-0.271429
-230.332	-0.368571
-229.288	-0.491429
-228.245	-0.591429
-227.202	-0.241429
-226.16	-0.291429
-225.117	-0.228571
-224.075	-0.171429
-223.032	-0.0757143
-221.99	-0.205714
-220.948	-0.0428571
-219.907	-0.228571
-218.865	-0.318571
-217.824	-0.444286
-216.783	-0.661429
-215.742	-0.624286
-214.701	-0.56
-213.66	-0.578571
-212.62	-0.587143
-211.579	-0.498571
-210.539	-0.404286
-209.5	-0.0657143
-208.46	-0.194286
-207.42	0.00428571
-206.381	-0.204286
-205.342	-0.138571
-204.303	-0.21
-203.264	-0.0685714
-202.225	-0.118571
-201.187	-0.08
-200.148	-0.301429
-199.11	-0.31
-198.072	-0.498571
-197.035	-0.49
-195.997	-0.707143
-194.96	-0.634286
-193.923	-0.831429
-192.886	-0.901429
-191.849	-0.751429
-190.812	-0.728571
-189.775	-0.712857
-188.739	-0.355714
-187.703	-0.481429
-186.667	-0.281429
-185.631	-0.277143
-184.596	-0.411429
-183.56	-0.507143
-182.525	-0.565714
-181.49	-0.664286
-180.455	-0.97
-179.42	-0.948571
-178.386	-0.804286
-177.352	-0.745714
-176.318	-0.441429
-175.283	-0.442857
-174.25	-0.612857
-173.216	-0.498571
-172.183	-0.522857
-171.149	-0.412857
-170.116	-0.675714
-169.083	-0.732857
-168.051	-0.632857
-167.018	-0.46
-165.986	-0.43
-164.954	-0.22
-163.922	-0.397143
-162.89	-0.11
-161.858	-0.342857
-160.826	-0.311429
-159.795	-0.458571
-158.764	-0.324286
-157.733	-0.614286
-156.702	-0.66
-155.672	-0.755714
-154.641	-0.477143
-153.611	-0.484286
-152.581	-0.521429
-151.551	-0.467143
-150.521	-0.65
-149.492	-0.447143
-148.463	-0.488571
-147.434	-0.487143
-146.404	-0.501429
-145.376	-0.518571
-144.347	-0.582857
-143.319	-0.432857
-142.29	-0.607143
-141.262	-0.521429
-140.235	-0.711429
-139.207	-1.05286
-138.179	-0.89
-137.152	-1.05429
-136.125	-1.01714
-135.097	-0.708571
-134.07	-0.347143
-133.044	0.2
-132.017	0.54
-130.991	0.444286
-129.965	0.445714
-128.939	0.502857
-127.913	0.25
-126.887	-0.02
-125.862	-0.428571
-124.837	-0.644286
-123.812	-0.481429
-122.787	-0.364286
-121.762	-0.245714
-120.737	-0.281429
-119.713	-0.19
-118.689	-0.328571
-117.665	-0.19
-116.641	-0.262857
-115.617	-0.155714
-114.594	-0.332857
-113.571	-0.368571
-112.547	-0.317143
-111.525	-0.285714
-110.502	-0.308571
-109.479	-0.33
-108.457	-0.181429
-107.434	-0.19
-106.413	-0.0942857
-105.39	-0.391429
-104.369	-0.235714
-103.347	-0.217143
-102.326	-0.314286
-101.305	-0.545714
-100.283	-0.384286
-99.2627	-0.275714
-98.2421	-0.301429
-97.2216	-0.301429
-96.2013	-0.261429
-95.181	-0.218571
-94.1612	-0.138571
-93.1412	-0.23
-92.1216	-0.257143
-91.1021	-0.334286
-90.0828	-0.612857
-89.0639	-0.621429
-88.0448	-0.525714
-87.0261	-0.611429
-86.0075	-0.61
-84.9891	-0.478571
-83.9711	-0.448571
-82.9529	-0.378571
-81.9352	-0.461429
-80.9175	-0.451429
-79.9	-0.594286
-78.8826	-0.557143
-77.8653	-0.717143
-76.8484	-0.714286
-75.8317	-0.605714
-74.8151	-0.517143
-73.7986	-0.455714
-72.7822	-0.407143
-71.7662	-0.542857
-70.75	-0.55
-69.7343	-0.425714
-68.7187	-0.492857
-67.7036	-0.521429
-66.6882	-0.728571
-65.6733	-0.794286
-64.6581	-0.654286
-63.6434	-0.76
-62.6288	-0.66
-61.6147	-0.574286
-60.6003	-0.465714
-59.5865	-0.56
-58.5727	-0.512857
-57.559	-0.527143
-56.5454	-0.464286
-55.5319	-0.524286
-54.5189	-0.564286
-53.5061	-0.46
-52.4933	-0.515714
-51.4806	-0.287143
-50.468	-0.411429
-49.456	-0.0771429
-48.4436	0.0171429
-47.4317	0.178571
-46.42	-0.194286
-45.4087	0.0314286
-44.3971	-0.184286
-43.3861	-0.0857143
-42.3747	-0.37
-41.3639	-0.434286
-40.3531	-0.71
-39.3428	-0.355714
-38.3323	-0.671429
-37.3222	-0.6
-36.3123	-0.605714
-35.3024	-0.645714
-34.2927	-0.614286
-33.283	-0.662857
-32.2739	-0.798571
-31.2648	-0.617143
-30.2559	-0.351429
-29.247	-0.48
-28.2383	-0.518571
-27.23	-0.524286
-26.2215	-0.268571
-25.2134	-0.26
-24.2055	-0.0971429
-23.1976	-0.517143
-22.1903	-0.652857
-21.1827	-0.458571
-20.1755	-0.521429
-19.1685	-0.615714
-18.1615	-0.351429
-17.1551	0.0514286
-16.1483	0.538571
-15.1421	1.57714
-14.1359	1.61286
-13.1299	0.988571
-12.124	0.55
-11.1181	-0.531429
-10.1128	-1.27286
-9.10753	-1.31857
-8.10239	-1.93
-7.09735	-1.84714
-6.09241	-0.927143
-5.08758	-0.417143
-4.08323	0.832857
-3.07899	1.23714
-2.07485	1.90714
-1.07081	3.51143
-0.0672527	3.37
0.936578	2.33857
1.93993	1.33714
2.94317	0.177143
3.94631	-0.108571
4.94935	-1.08143
5.95191	-2.61857
6.95474	-2.84714
7.95709	-1.97571
8.95934	-1.1
9.96111	-0.605714
10.9631	-0.394286
11.9647	-0.08
12.9665	-0.284286
13.9679	-0.08
14.9691	-0.325714
15.9699	-0.28
16.971	-0.165714
17.9715	-0.178571
18.972	-0.497143
19.9723	-0.47
20.9726	-0.598571
21.9727	-0.538571
22.9724	-0.75
23.972	-0.605714
24.9714	-0.764286
25.9708	-0.765714
26.9701	-0.55
27.9692	-0.814286
28.9679	-0.684286
29.9665	-0.31
30.9649	-0.49
31.9633	-0.304286
32.9612	-0.22
33.9594	-0.518571
34.9571	-0.0442857
35.9546	-0.147143
36.9521	-0.248571
37.9495	-0.291429
38.9464	-0.548571
39.9436	-0.654286
40.9402	-0.494286
41.9368	-0.46
42.9333	-0.422857
43.9293	-0.855714
44.9256	-0.991429
45.9214	-0.974286
46.9171	-0.92
47.9127	-0.852857
48.9078	-1.09143
49.9032	-1.08
50.8982	-0.734286
51.8934	-0.56
52.8877	-0.457143
53.8823	-0.477143
54.8768	-0.584286
55.8708	-0.694286
56.8651	-0.735714
57.859	-0.618571
58.8527	-0.478571
59.846	-0.355714
60.8395	-0.257143
61.8325	-0.182857
62.8255	-0.114286
63.8183	-0.0542857
64.811	-0.0885714
65.8037	-0.25
66.7958	-0.354286
67.7879	-0.475714
68.7799	-0.587143
69.7717	-0.458571
70.7635	-0.642857
71.7551	-0.755714
72.7463	-0.634286
73.7374	-0.841429
74.7283	-0.461429
75.7192	-0.607143
76.7096	-0.788571
77.7003	-0.738571
78.6905	-0.735714
79.6806	-0.844286
80.6706	-0.468571
81.6604	-0.841429
82.6499	-0.937143
83.6395	-0.764286
84.6288	-0.73
85.6179	-0.587143
86.6069	-0.424286
87.5954	-0.585714
88.5842	-0.524286
89.5725	-0.26
90.5608	-0.302857
91.5489	-0.288571
92.5369	-0.41
93.5245	-0.362857
94.5123	-0.428571
95.4997	-0.258571
96.4869	-0.455714
97.4741	-0.301429
98.4607	-0.271429
99.4477	-0.178571
100.434	-0.244286
101.421	-0.172857
102.407	-0.358571
103.393	-0.454286
104.379	-0.517143
105.364	-0.508571
106.35	-0.408571
107.336	-0.454286
108.32	-0.445714
109.306	-0.284286
110.291	0.142857
111.275	-0.107143
112.26	-0.0514286
113.244	-0.162857
114.228	-0.0928571
115.212	-0.0342857
116.196	-0.155714
117.18	-0.325714
118.164	-0.0428571
119.147	-0.0971429
120.13	-0.191429
121.113	-0.302857
122.096	-0.428571
123.079	-0.504286
124.061	-0.47
125.044	-0.575714
126.026	-0.597143
127.008	-0.422857
127.99	-0.377143
128.971	-0.0828571
129.953	-0.0228571
130.934	0.222857
131.915	0.252857
132.897	0.19
133.878	0.187143
134.858	0.338571
135.839	0.227143
136.819	0.245714
137.799	0.0514286
138.779	0.0957143
139.759	0.21
140.739	0.221429
141.718	0.352857
142.698	0.284286
143.677	0.321429
144.656	0.231429
145.635	0.0842857
146.613	0.26
147.592	0.339151
148.57	0.28174
149.548	0.473479
150.526	0.628654
151.504	0.841551
152.482	1.11217
153.46	1.12622
154.437	1.14027
155.414	1.15432
156.391	1.16837
157.368	1.18241
158.345	1.19645
159.321	1.21049
160.297	1.22452
161.274	1.23856
162.25	1.25259
163.226	1.26662
164.201	1.28064
165.177	1.29467
166.152	1.30869
167.128	1.32271
168.102	1.13976
169.077	0.954804
170.052	0.767848
171.026	0.578889
172.001	0.387928
172.975	0.194965
173.949	0
174.923	0
175.897	0
176.87	0
177.844	0
178.817	0.215045
179.79	0.215045
180.763	0.335885
181.736	0.797554
182.708	1.01851
183.68	1.26734
184.653	1.67174
185.624	2.05886
186.597	2.68281
187.568	3.2647
188.54	3.44924
189.511	4.39859
190.482	5.07679
191.453	5.0778
192.424	4.93706
193.395	4.78311
194.365	4.24466
195.336	3.8956
196.306	2.96673
197.276	2.10398
198.246	1.28714
199.216	0.648571
200.186	0.225714
201.155	0.0385714
202.124	0.175714
203.093	0.0957143
204.062	0.554286
205.031	1.50714
205.999	2.57143
206.968	2.94143
207.936	3.50286
208.904	4.22571
209.872	4.84429
210.84	4.98429
211.807	5.22429
212.775	5.49286
213.742	6.32714
214.709	6.80571
215.676	6.56857
216.643	7.21857
217.609	7.81143
218.576	8.59
219.542	9.21857
220.508	9.37143
221.474	10.4614
222.44	12.2271
223.406	14.0771
224.371	16.8071
225.336	19.9086
226.301	23.1243
227.266	26.2171
228.231	28.6529
229.196	29.87
230.16	30.1229
231.124	29.62
232.089	28.2614
233.053	26.2857
234.016	25.0386
234.98	23.5586
235.943	22.7543
236.907	22.2729
237.87	21.5229
238.833	20.5386
239.796	19.9243
240.759	19.1857
241.721	18.2229
242.683	17.3614
243.646	16.0014
244.607	15.37
245.569	14.6729
246.531	13.9829
247.493	13.8671
248.454	13.2514
249.415	12.7814
250.376	12.9329
251.337	12.4357
252.298	12.6071
253.259	12.3643
254.219	11.5357
255.179	11.6243
256.139	11.2814
257.099	10.9957
258.059	11.5057
259.018	11.5957
259.978	12.2371
260.937	12.74
261.896	13.4314
262.855	13.7771
263.814	13.9643
264.772	13.3043
265.731	12.5686
266.689	11.5557
267.647	10.7814
268.605	9.69571
269.563	9.57429
270.52	8.98571
271.478	8.97
272.435	9.45429
273.392	9.98
274.349	10.0657
275.306	10.4486
276.263	10.5257
277.219	11.0714
278.175	11.4557
279.131	10.9829
280.088	11.2286
281.043	11.7829
281.999	12.3114
282.955	13.0886
283.91	13.94
284.865	14.7371
285.82	16.24
286.775	17.83
287.73	19.6343
288.684	21.7043
289.638	23.2429
290.593	25.6243
291.547	28.2371
292.501	31.6586
293.454	33.8486
294.408	35.31
295.362	35.1914
296.315	34.4957
297.268	32.2129
298.221	29.8486
299.173	26.3329
300.126	23.9214
301.078	21.7643
302.031	21.14
302.983	21.9286
303.935	23.6329
304.886	25.8986
305.838	28.1543
306.79	30.4686
307.741	32.4714
308.692	34.27
309.643	35.6371
310.594	37.5729
311.545	39.2586
312.495	42.6671
313.446	45.7586
314.396	50.4229
315.346	55.8357
316.296	61.4157
317.245	66.8957
318.195	71.7714
319.144	74.8086
320.093	76.5129
321.043	76.8914
321.991	76.6957
322.94	75.2271
323.889	72.8071
324.837	70.6643
325.785	68.4343
326.733	67.2043
327.681	66.55
328.629	66.2357
329.577	67.0229
330.524	68.8714
331.471	72.1829
332.419	76.54
333.365	82.1286
334.313	88.09
335.259	94.7514
336.206	103.454
337.152	112.133
338.098	121.961
339.044	133.33
339.99	147.211
340.936	163.479
341.881	182.244
342.826	203.373
343.772	226.917
344.717	252.107
345.662	277.256
346.606	299.639
347.551	317.589
348.495	328.553
349.44	332.346
350.384	328.261
351.328	314.804
352.271	294.251
353.215	265.896
354.158	232.984
355.102	199.499
356.045	165.76
356.988	135.136
357.931	107.849
358.873	85.0471
359.816	68.9714
360.758	58.05
361.701	50.9486
362.643	46.0329
363.584	41.9943
364.526	39.3557
365.468	37.0486
366.409	34.2529
367.35	31.7557
368.291	29.3386
369.232	27.2886
370.173	25.1471
371.113	23.3871
372.054	21.9229
372.994	20.9286
373.934	20.6957
374.874	19.7329
375.814	18.9657
376.754	18.6414
377.693	18.0657
378.632	16.9386
379.572	15.7529
380.51	14.1414
381.45	13.5257
382.388	12.7629
383.327	12.2043
384.265	11.7614
385.203	11.5586
386.141	11.6786
387.079	12.11
388.017	11.2771
388.955	10.5871
389.892	9.96
390.829	9.13143
391.766	8.92143
392.703	8.55429
393.64	8.20286
394.577	8.98857
395.513	9.52429
396.45	10.8671
397.386	12.19
398.322	13.54
399.258	14.4829
400.193	15.9943
401.129	17.4814
402.064	19.9943
402.999	22.4157
403.934	25.8671
404.869	30.32
405.804	36.6543
406.738	43.6357
407.673	53.8043
408.607	67.2814
409.541	84.1786
410.475	105.661
411.409	129.329
412.343	150.114
413.276	164.039
414.209	167.501
415.143	162.081
416.076	149.724
417.009	128.446
417.941	102.666
418.874	77.7414
419.806	57.1129
420.739	43.4229
421.67	34.1429
422.602	27.4329
423.534	24.2371
424.466	21.5643
425.397	19.3514
426.328	18.0786
427.26	16.7086
428.191	15.2986
429.121	14.06
430.052	12.9786
430.982	11.84
431.913	11.48
432.843	11.0714
433.773	10.1671
434.703	9.77143
435.633	9.25857
436.562	8.61143
437.491	8.3
438.421	7.78
439.35	6.93
440.279	7.11714
441.208	7.16429
442.136	7.34286
443.065	7.56143
443.993	7.64286
444.921	7.05714
445.849	6.67429
446.777	5.83
447.705	4.77
448.632	4.15571
449.559	3.74857
450.487	3.60714
451.414	3.48857
452.341	3.69286
453.267	4.01143
454.194	4.85429
455.12	5.29857
456.047	4.87429
456.973	4.44429
457.899	3.86
458.825	3.52714
459.75	3.52286
460.676	2.57286
461.601	2.14143
462.526	2.15
463.451	2.14714
464.376	2.31143
465.301	2.32286
466.226	1.78143
467.15	2.58286
468.074	2.50286
468.998	2.43143
469.922	2.78429
470.846	3.01286
471.769	3.04286
472.693	3.99286
473.616	3.69571
474.54	3.93714
475.463	4.19286
476.386	3.94429
477.308	3.92571
478.23	3.83429
479.153	3.24286
480.075	3.27429
480.997	3.27571
481.919	3.33429
482.841	3.68857
483.763	4.16143
484.684	5.08429
485.606	5.81
486.526	6.37143
487.448	6.29143
488.368	6.57143
489.289	6.35429
490.209	6.58
491.13	6.46143
492.05	6.25286
492.97	6.32429
493.89	7.06286
494.81	7.56429
495.73	8.48571
496.649	8.56286
497.568	8.64286
498.487	8.53714
499.406	7.97714
500.325	7.91286
501.244	7.86857
502.163	7.78714
503.081	8.31857
503.999	8.98286
504.917	10.0314
505.835	11.6243
506.753	12.49
507.67	13.3314
508.588	13.3814
509.505	13.3371
510.422	13.6157
511.339	14.2871
512.256	14.75
513.173	15.48
514.089	16.59
515.005	18.1971
515.922	19.7043
516.838	20.66
517.754	21.0314
518.67	21.4671
519.585	21.46
520.501	20.6714
521.416	20.0386
522.331	19.1
523.246	18.8286
524.161	17.6414
525.075	16.4043
525.99	15.0229
526.904	13.9986
527.819	12.2043
528.733	10.8829
529.647	9.29286
530.56	8.60286
531.474	8.10714
532.388	8.01
533.301	7.42571
534.214	7.79
535.127	7.93857
536.04	7.70571
536.952	7.32286
537.865	6.25857
538.777	5.65714
539.69	5.34571
540.602	4.51429
541.514	3.83714
542.425	3.32714
543.337	2.96143
544.248	2.48286
545.16	1.53
546.071	0.711429
546.982	0.535714
547.893	-0.337143
548.803	-1.53857
549.714	-2.08571
550.624	-2.18571
551.535	-2.14429
552.445	-2.16571
553.355	-2.09286
554.264	-1.71143
555.174	-1.62286
556.083	-1.35
556.993	-1.04429
557.902	-1.21429
558.811	-1.19143
559.72	-0.727143
560.629	0.187143
561.537	1.57429
562.446	2.34429
563.354	3.34286
564.262	5.20143
565.17	7.06286
566.078	8.04143
566.985	9.30143
567.893	10.9057
568.8	12.0471
569.707	13.6614
570.614	15.0271
571.521	16.2343
572.428	17.9914
573.335	19.72
574.241	21.4671
575.147	23.5186
576.053	24.95
576.96	25.3214
577.866	25.6443
578.771	24.2571
579.677	21.7614
580.582	19.1
581.487	15.8843
582.392	12.4986
583.297	9.01571
584.202	5.67143
585.107	3.72143
586.011	2.63714
586.915	0.567143
587.82	-0.365714
588.724	-1.16
589.627	-1.50286
590.531	-1.65571
591.435	-2.28286
592.338	-2.85
593.241	-2.68
594.145	-2.81286
595.048	-3.05857
595.95	-3.24714
596.853	-4.17143
597.755	-4.37857
598.658	-4.75571
599.56	-4.72714
600.462	-5.47143
601.364	-5.71286
602.266	-5.15429
603.167	-4.34857
604.069	-4.06286
604.97	-4.05714
605.871	-4.64286
606.772	-4.94286
607.673	-5.44143
608.574	-6.44286
609.474	-7.04857
610.375	-7.64
611.275	-7.69429
612.175	-8.02286
613.075	-7.91571
613.975	-7.64286
614.874	-7.42714
615.774	-7.03
616.673	-6.69
617.572	-7.03714
618.472	-6.76429
619.37	-6.85571
620.269	-7.38571
621.168	-7.47
622.066	-7.67429
622.964	-7.96857
623.863	-8.06429
624.76	-7.78
625.658	-7.81143
626.556	-7.38
627.453	-7.30286
628.351	-7.79286
629.248	-7.73
630.145	-7.65714
631.042	-7.71857
631.939	-7.14429
632.836	-7.23857
633.732	-6.94714
634.628	-6.68
635.525	-6.5
636.421	-6.45
637.317	-6.40143
638.212	-6.82857
639.108	-6.59
640.003	-6.72286
640.899	-6.45286
641.794	-5.52714
642.689	-4.48286
643.584	-3.6

File: Zenodo_WS2_optical_thermometry/figures/Fig1c_fit_curves.txt (part 1 of 3)
Raman_shift(cm-1)	fit_total(a.u.)	offset(a.u.)	peak_0_A1g(M)-LA(M)(a.u.)	peak_1_2LA(M)-3E2g(M)(a.u.)	peak_2_2LA(M)-3E2g(M)_2(a.u.)	peak_3_~310(a.u.)	peak_4_~320(a.u.)	peak_5_2LA(M)(a.u.)	peak_6_E1_2g(a.u.)	peak_7_A1g(a.u.)	peak_8_3LA(M)(a.u.)	peak_9_A1g+LA(M)(a.u.)
210	4.18667	-2.19467	4.86399	0.342639	0.125421	0.0678199	0.25764	0.294944	0.323603	0.0740936	0.0259784	0.00521186
210.41	4.35347	-2.19467	5.01772	0.347975	0.126651	0.0683607	0.259526	0.296747	0.325495	0.0743924	0.0260477	0.00522356
210.821	4.52732	-2.19467	5.1783	0.353434	0.127898	0.068908	0.261433	0.298565	0.327405	0.0746929	0.0261173	0.00523529
211.231	4.7086	-2.19467	5.3461	0.359022	0.129164	0.0694619	0.26336	0.300401	0.329331	0.0749953	0.0261871	0.00524707
211.642	4.89772	-2.19467	5.52153	0.364741	0.13045	0.0700225	0.265309	0.302253	0.331274	0.0752995	0.0262573	0.00525889
212.052	5.0951	-2.19467	5.70499	0.370596	0.131754	0.0705899	0.26728	0.304122	0.333234	0.0756055	0.0263277	0.00527074
212.462	5.30119	-2.19467	5.89694	0.376591	0.133078	0.0711642	0.269272	0.306009	0.335212	0.0759135	0.0263984	0.00528264
212.873	5.51646	-2.19467	6.09784	0.382731	0.134422	0.0717455	0.271287	0.307914	0.337207	0.0762233	0.0264694	0.00529458
213.283	5.74142	-2.19467	6.30818	0.38902	0.135786	0.0723339	0.273325	0.309836	0.33922	0.076535	0.0265407	0.00530656
213.694	5.97659	-2.19467	6.5285	0.395462	0.137171	0.0729297	0.275385	0.311776	0.341252	0.0768486	0.0266123	0.00531858
214.104	6.22253	-2.19467	6.75934	0.402064	0.138578	0.0735328	0.277469	0.313735	0.343301	0.0771642	0.0266842	0.00533063
214.515	6.47983	-2.19467	7.00128	0.40883	0.140006	0.0741433	0.279577	0.315712	0.345369	0.0774817	0.0267563	0.00534274
214.925	6.7491	-2.19467	7.25493	0.415766	0.141456	0.0747616	0.281709	0.317708	0.347456	0.0778011	0.0268288	0.00535488
215.335	7.031	-2.19467	7.52094	0.422876	0.142929	0.0753875	0.283865	0.319723	0.349562	0.0781226	0.0269015	0.00536706
215.746	7.32621	-2.19467	7.79997	0.430168	0.144425	0.0760214	0.286046	0.321757	0.351687	0.078446	0.0269746	0.00537929
216.156	7.63542	-2.19467	8.09273	0.437647	0.145945	0.0766632	0.288252	0.323811	0.353832	0.0787715	0.0270479	0.00539155
216.567	7.95938	-2.19467	8.39994	0.445319	0.147488	0.0773132	0.290484	0.325884	0.355996	0.079099	0.0271215	0.00540386
216.977	8.29885	-2.19467	8.72236	0.453192	0.149057	0.0779715	0.292742	0.327977	0.35818	0.0794285	0.0271955	0.00541621
217.387	8.65461	-2.19467	9.06076	0.461271	0.15065	0.0786382	0.295026	0.33009	0.360384	0.0797601	0.0272697	0.0054286
217.798	9.02749	-2.19467	9.41596	0.469564	0.152269	0.0793135	0.297337	0.332224	0.362609	0.0800938	0.0273443	0.00544104
218.208	9.4183	-2.19467	9.78876	0.47808	0.153914	0.0799975	0.299675	0.334379	0.364854	0.0804296	0.0274191	0.00545352
218.619	9.82787	-2.19467	10.18	0.486824	0.155586	0.0806903	0.302041	0.336554	0.36712	0.0807674	0.0274943	0.00546604
219.029	10.257	-2.19467	10.5905	0.495806	0.157285	0.0813922	0.304434	0.338751	0.369407	0.0811075	0.0275697	0.00547861
219.439	10.7066	-2.19467	11.021	0.505034	0.159012	0.0821033	0.306857	0.34097	0.371716	0.0814496	0.0276455	0.00549121
219.85	11.1775	-2.19467	11.4724	0.514518	0.160768	0.0828237	0.309308	0.34321	0.374047	0.081794	0.0277216	0.00550387
220.26	11.6703	-2.19467	11.9454	0.524265	0.162553	0.0835536	0.311789	0.345473	0.376399	0.0821405	0.027798	0.00551656
220.671	12.1857	-2.19467	12.4407	0.534287	0.164368	0.0842932	0.314299	0.347758	0.378774	0.0824893	0.0278748	0.0055293
221.081	12.7245	-2.19467	12.9589	0.544592	0.166213	0.0850426	0.31684	0.350065	0.381171	0.0828402	0.0279518	0.00554208
221.491	13.2871	-2.19467	13.5005	0.555193	0.168089	0.085802	0.319412	0.352396	0.383591	0.0831934	0.0280292	0.00555491
221.902	13.8738	-2.19467	14.0658	0.566099	0.169997	0.0865716	0.322016	0.35475	0.386034	0.0835489	0.0281068	0.00556779
222.312	14.4849	-2.19467	14.655	0.577322	0.171938	0.0873516	0.324651	0.357127	0.388501	0.0839067	0.0281848	0.0055807
222.723	15.1203	-2.19467	15.2681	0.588875	0.173913	0.0881422	0.327319	0.359529	0.390991	0.0842667	0.0282632	0.00559366
223.133	15.7796	-2.19467	15.9045	0.60077	0.175921	0.0889435	0.330019	0.361955	0.393505	0.0846291	0.0283418	0.00560667
223.544	16.4621	-2.19467	16.5638	0.613021	0.177964	0.0897558	0.332753	0.364405	0.396044	0.0849938	0.0284208	0.00561973
223.954	17.1668	-2.19467	17.2447	0.625641	0.180043	0.0905792	0.335521	0.366881	0.398607	0.0853609	0.0285001	0.00563282
224.364	17.8921	-2.19467	17.9457	0.638646	0.182159	0.091414	0.338324	0.369382	0.401195	0.0857304	0.0285798	0.00564597
224.775	18.6359	-2.19467	18.6646	0.65205	0.184312	0.0922604	0.341162	0.371908	0.403808	0.0861022	0.0286598	0.00565916
225.185	19.3955	-2.19467	19.3989	0.665869	0.186503	0.0931185	0.344036	0.37446	0.406447	0.0864765	0.0287401	0.0056724
225.596	20.1676	-2.19467	20.145	0.680121	0.188733	0.0939886	0.346946	0.377039	0.409112	0.0868533	0.0288207	0.00568568
226.006	20.9481	-2.19467	20.8989	0.694823	0.191004	0.094871	0.349893	0.379645	0.411804	0.0872325	0.0289017	0.00569901
226.416	21.732	-2.19467	21.6556	0.709993	0.193315	0.0957658	0.352878	0.382277	0.414521	0.0876142	0.0289831	0.00571239
226.827	22.5136	-2.19467	22.4094	0.725652	0.195669	0.0966733	0.355901	0.384937	0.417266	0.0879984	0.0290648	0.00572581
227.237	23.2865	-2.19467	23.1538	0.741819	0.198066	0.0975937	0.358963	0.387625	0.420039	0.0883851	0.0291468	0.00573928
227.648	24.0434	-2.19467	23.8815	0.758516	0.200507	0.0985273	0.362065	0.390341	0.422838	0.0887744	0.0292292	0.0057528
228.058	24.7763	-2.19467	24.5846	0.775767	0.202994	0.0994743	0.365207	0.393085	0.425666	0.0891663	0.0293119	0.00576637
228.468	25.4768	-2.19467	25.2544	0.793594	0.205527	0.100435	0.368389	0.395859	0.428523	0.0895608	0.029395	0.00577998
228.879	26.1358	-2.19467	25.882	0.812023	0.208107	0.10141	0.371614	0.398662	0.431408	0.0899578	0.0294784	0.00579365
229.289	26.7442	-2.19467	26.4582	0.83108	0.210736	0.102399	0.374881	0.401495	0.434323	0.0903576	0.0295622	0.00580736
229.7	27.2932	-2.19467	26.9742	0.850794	0.213415	0.103402	0.378191	0.404358	0.437267	0.09076	0.0296463	0.00582112
230.11	27.774	-2.19467	27.4211	0.871192	0.216146	0.10442	0.381545	0.407252	0.440241	0.0911651	0.0297308	0.00583493
230.521	28.1788	-2.19467	27.7912	0.892307	0.218929	0.105453	0.384944	0.410177	0.443245	0.0915729	0.0298157	0.00584879
230.931	28.5009	-2.19467	28.0776	0.914171	0.221766	0.106502	0.388388	0.413134	0.446281	0.0919835	0.0299009	0.0058627
231.341	28.7347	-2.19467	28.2748	0.936819	0.224658	0.107566	0.391879	0.416123	0.449347	0.0923968	0.0299865	0.00587665
231.752	28.8765	-2.19467	28.3788	0.960285	0.227607	0.108646	0.395417	0.419144	0.452446	0.0928129	0.0300725	0.00589066
232.162	28.9241	-2.19467	28.3878	0.98461	0.230615	0.109743	0.399003	0.422198	0.455576	0.0932319	0.0301588	0.00590472
232.573	28.8776	-2.19467	28.3014	1.00983	0.233682	0.110856	0.402638	0.425286	0.458739	0.0936537	0.0302455	0.00591883
232.983	28.7385	-2.19467	28.1214	1.036	0.236811	0.111986	0.406322	0.428407	0.461935	0.0940783	0.0303326	0.00593299
233.393	28.5106	-2.19467	27.8513	1.06314	0.240002	0.113134	0.410057	0.431563	0.465165	0.0945058	0.0304201	0.0059472
233.804	28.199	-2.19467	27.4964	1.09133	0.243259	0.114299	0.413844	0.434755	0.468429	0.0949363	0.0305079	0.00596146
234.214	27.8105	-2.19467	27.0632	1.12059	0.246582	0.115482	0.417683	0.437981	0.471727	0.0953697	0.0305961	0.00597577
234.625	27.3529	-2.19467	26.5595	1.151	0.249973	0.116684	0.421576	0.441244	0.47506	0.0958061	0.0306847	0.00599013
235.035	26.8347	-2.19467	25.9939	1.1826	0.253434	0.117904	0.425524	0.444543	0.478428	0.0962455	0.0307737	0.00600455
235.445	26.2649	-2.19467	25.3752	1.21545	0.256968	0.119144	0.429527	0.447879	0.481832	0.0966879	0.0308631	0.00601902
235.856	25.6527	-2.19467	24.7126	1.24961	0.260576	0.120403	0.433587	0.451253	0.485273	0.0971334	0.0309528	0.00603354
236.266	25.0073	-2.19467	24.0151	1.28516	0.26426	0.121682	0.437704	0.454665	0.488751	0.0975819	0.031043	0.00604811
236.677	24.3373	-2.19467	23.2914	1.32217	0.268022	0.122982	0.44188	0.458116	0.492266	0.0980336	0.0311335	0.00606273
237.087	23.651	-2.19467	22.5495	1.3607	0.271865	0.124302	0.446116	0.461607	0.495819	0.0984884	0.0312245	0.00607741
237.497	22.9558	-2.19467	21.7969	1.40085	0.275791	0.125644	0.450413	0.465137	0.499411	0.0989464	0.0313158	0.00609214
237.908	22.2585	-2.19467	21.0403	1.44268	0.279802	0.127007	0.454772	0.468708	0.503042	0.0994076	0.0314076	0.00610693
238.318	21.5651	-2.19467	20.2855	1.4863	0.283901	0.128393	0.459195	0.47232	0.506713	0.099872	0.0314997	0.00612177
238.729	20.8807	-2.19467	19.5376	1.5318	0.288091	0.129802	0.463682	0.475974	0.510424	0.10034	0.0315923	0.00613666
239.139	20.2098	-2.19467	18.8008	1.57927	0.292374	0.131233	0.468236	0.479671	0.514176	0.100811	0.0316852	0.00615161
239.55	19.5558	-2.19467	18.0788	1.62883	0.296752	0.132689	0.472856	0.483411	0.517969	0.101285	0.0317786	0.00616661
239.96	18.9219	-2.19467	17.3742	1.68058	0.301229	0.134169	0.477545	0.487194	0.521805	0.101763	0.0318724	0.00618167
240.37	18.3103	-2.19467	16.6894	1.73465	0.305808	0.135673	0.482304	0.491022	0.525683	0.102244	0.0319666	0.00619678
240.781	17.7229	-2.19467	16.0261	1.79116	0.310491	0.137203	0.487134	0.494896	0.529604	0.102728	0.0320612	0.00621195
241.191	17.1609	-2.19467	15.3853	1.85025	0.315283	0.138759	0.492037	0.498815	0.53357	0.103216	0.0321562	0.00622718
241.602	16.6253	-2.19467	14.7678	1.91205	0.320186	0.140341	0.497014	0.502781	0.53758	0.103707	0.0322517	0.00624246
242.012	16.1167	-2.19467	14.1742	1.97673	0.325203	0.141951	0.502067	0.506795	0.541636	0.104202	0.0323476	0.00625779
242.422	15.6353	-2.19467	13.6044	2.04443	0.330339	0.143588	0.507197	0.510857	0.545738	0.104701	0.0324439	0.00627319
242.833	15.1812	-2.19467	13.0584	2.11532	0.335597	0.145253	0.512406	0.514967	0.549886	0.105203	0.0325407	0.00628864
243.243	14.7543	-2.19467	12.5358	2.18959	0.340981	0.146948	0.517695	0.519128	0.554082	0.105708	0.0326378	0.00630414
243.654	14.3542	-2.19467	12.0363	2.26741	0.346495	0.148672	0.523066	0.523339	0.558326	0.106218	0.0327354	0.00631971
244.064	13.9807	-2.19467	11.5592	2.34899	0.352144	0.150427	0.528522	0.527601	0.562619	0.106731	0.0328335	0.00633533
244.474	13.6333	-2.19467	11.1038	2.43453	0.35793	0.152213	0.534062	0.531916	0.566961	0.107248	0.032932	0.00635101
244.885	13.3114	-2.19467	10.6694	2.52424	0.36386	0.154031	0.53969	0.536284	0.571355	0.107768	0.0330309	0.00636675
245.295	13.0145	-2.19467	10.2552	2.61836	0.369938	0.155881	0.545407	0.540705	0.575799	0.108292	0.0331303	0.00638255
245.706	12.742	-2.19467	9.86048	2.71711	0.376169	0.157765	0.551215	0.545182	0.580295	0.10882	0.0332302	0.0063984
246.116	12.4934	-2.19467	9.48429	2.82074	0.382557	0.159683	0.557116	0.549714	0.584844	0.109352	0.0333304	0.00641432
246.527	12.2681	-2.19467	9.12586	2.92951	0.389109	0.161636	0.563112	0.554303	0.589447	0.109888	0.0334312	0.00643029
246.937	12.0655	-2.19467	8.78438	3.04368	0.395829	0.163625	0.569205	0.558949	0.594104	0.110428	0.0335324	0.00644633
247.347	11.8852	-2.19467	8.45903	3.1635	0.402725	0.16565	0.575397	0.563655	0.598817	0.110972	0.033634	0.00646242
247.758	11.7266	-2.19467	8.14903	3.28927	0.409801	0.167714	0.58169	0.568419	0.603586	0.11152	0.0337362	0.00647857
248.168	11.5892	-2.19467	7.85363	3.42123	0.417064	0.169816	0.588087	0.573245	0.608412	0.112072	0.0338387	0.00649479
248.579	11.4727	-2.19467	7.57209	3.55968	0.424521	0.171957	0.59459	0.578132	0.613296	0.112628	0.0339418	0.00651107
248.989	11.3765	-2.19467	7.3037	3.70487	0.432178	0.174139	0.6012	0.583081	0.618239	0.113188	0.0340453	0.0065274
249.399	11.3003	-2.19467	7.04779	3.85705	0.440043	0.176363	0.607921	0.588095	0.623242	0.113752	0.0341493	0.0065438
249.81	11.2436	-2.19467	6.8037	4.01648	0.448124	0.17863	0.614755	0.593173	0.628306	0.114321	0.0342538	0.00656026
250.22	11.2062	-2.19467	6.57084	4.18336	0.456428	0.18094	0.621705	0.598317	0.633432	0.114894	0.0343588	0.00657679
250.631	11.1875	-2.19467	6.3486	4.35789	0.464963	0.183295	0.628772	0.603529	0.638621	0.115471	0.0344642	0.00659337
251.041	11.1873	-2.19467	6.13643	4.5402	0.473739	0.185696	0.63596	0.608808	0.643874	0.116053	0.0345701	0.00661002
251.451	11.205	-2.19467	5.9338	4.73038	0.482764	0.188144	0.643272	0.614157	0.649192	0.116639	0.0346765	0.00662673
251.862	11.2402	-2.19467	5.74022	4.92846	0.492047	0.190641	0.65071	0.619577	0.654575	0.117229	0.0347835	0.00664351
252.272	11.2924	-2.19467	5.5552	5.13437	0.501599	0.193188	0.658278	0.625069	0.660027	0.117824	0.0348909	0.00666035
252.683	11.3611	-2.19467	5.3783	5.34795	0.51143	0.195786	0.665977	0.630634	0.665546	0.118423	0.0349988	0.00667725
253.093	11.4454	-2.19467	5.20911	5.56892	0.521551	0.198436	0.673812	0.636274	0.671135	0.119027	0.0351072	0.00669422
253.504	11.5446	-2.19467	5.0472	5.79685	0.531973	0.20114	0.681786	0.641989	0.676795	0.119636	0.0352161	0.00671125
253.914	11.6578	-2.19467	4.89222	6.03114	0.542708	0.203899	0.689901	0.647782	0.682526	0.120249	0.0353255	0.00672834
254.324	11.7838	-2.19467	4.7438	6.27103	0.553769	0.206716	0.698162	0.653653	0.68833	0.120867	0.0354354	0.00674551
254.735	11.9214	-2.19467	4.60161	6.51551	0.565169	0.20959	0.706571	0.659605	0.694209	0.12149	0.0355458	0.00676274
255.145	12.069	-2.19467	4.46533	6.76337	0.576922	0.212525	0.715132	0.665637	0.700163	0.122118	0.0356568	0.00678003
255.556	12.2248	-2.19467	4.33466	7.01313	0.589042	0.215522	0.723849	0.671753	0.706194	0.12275	0.0357683	0.00679739
255.966	12.3869	-2.19467	4.20931	7.26306	0.601545	0.218582	0.732726	0.677954	0.712304	0.123388	0.0358802	0.00681482
256.376	12.553	-2.19467	4.08903	7.51116	0.614447	0.221707	0.741767	0.684241	0.718493	0.12403	0.0359928	0.00683231
256.787	12.7207	-2.19467	3.97355	7.75515	0.627766	0.224899	0.750975	0.690615	0.724763	0.124678	0.0361058	0.00684987
257.197	12.8872	-2.19467	3.86265	7.99254	0.641518	0.228161	0.760355	0.697079	0.731115	0.12533	0.0362194	0.0068675
257.608	13.0495	-2.19467	3.75609	8.22059	0.655723	0.231493	0.76991	0.703633	0.737551	0.125988	0.0363335	0.0068852
258.018	13.2047	-2.19467	3.65368	8.4364	0.670401	0.234899	0.779647	0.710281	0.744072	0.126651	0.0364482	0.00690297
258.428	13.3496	-2.19467	3.5552	8.637	0.685572	0.238379	0.789568	0.717023	0.75068	0.127319	0.0365634	0.0069208
258.839	13.4809	-2.19467	3.46046	8.81935	0.70126	0.241937	0.799679	0.723861	0.757376	0.127992	0.0366792	0.00693871
259.249	13.5956	-2.19467	3.3693	8.98053	0.717487	0.245575	0.809985	0.730797	0.764163	0.128671	0.0367955	0.00695668
259.66	13.6908	-2.19467	3.28154	9.11777	0.734278	0.249295	0.82049	0.737834	0.77104	0.129355	0.0369123	0.00697473
260.07	13.764	-2.19467	3.19702	9.2286	0.751659	0.2531	0.8312	0.744972	0.778011	0.130045	0.0370297	0.00699284
260.48	13.8128	-2.19467	3.1156	9.31093	0.769658	0.256992	0.842119	0.752214	0.785077	0.13074	0.0371477	0.00701103
260.891	13.8357	-2.19467	3.03712	9.36317	0.788305	0.260973	0.853255	0.759562	0.79224	0.131441	0.0372662	0.00702928
261.301	13.8315	-2.19467	2.96146	9.38428	0.807629	0.265047	0.864611	0.767019	0.799501	0.132147	0.0373853	0.00704761
261.712	13.7996	-2.19467	2.88849	9.37383	0.827666	0.269217	0.876195	0.774585	0.806862	0.13286	0.037505	0.00706601
262.122	13.7403	-2.19467	2.81808	9.33205	0.848448	0.273485	0.888012	0.782264	0.814325	0.133577	0.0376253	0.00708448
262.533	13.6542	-2.19467	2.75013	9.25975	0.870013	0.277855	0.900068	0.790057	0.821891	0.134301	0.0377461	0.00710302
262.943	13.5429	-2.19467	2.68452	9.15836	0.892401	0.282329	0.91237	0.797967	0.829564	0.135031	0.0378675	0.00712164
263.353	13.408	-2.19467	2.62116	9.0298	0.915654	0.286912	0.924925	0.805996	0.837345	0.135766	0.0379895	0.00714033
263.764	13.252	-2.19467	2.55994	8.87642	0.939815	0.291606	0.937739	0.814147	0.845235	0.136508	0.0381121	0.00715909
264.174	13.0775	-2.19467	2.50077	8.70091	0.964933	0.296415	0.95082	0.822422	0.853238	0.137256	0.0382353	0.00717793
264.585	12.8874	-2.19467	2.44356	8.50616	0.991057	0.301344	0.964174	0.830823	0.861354	0.13801	0.0383591	0.00719684
264.995	12.6846	-2.19467	2.38824	8.29515	1.01824	0.306395	0.977811	0.839354	0.869587	0.13877	0.0384835	0.00721583
265.405	12.4722	-2.19467	2.33472	8.07092	1.04654	0.311573	0.991737	0.848016	0.877938	0.139536	0.0386085	0.00723489
265.816	12.253	-2.19467	2.28293	7.83638	1.07603	0.316883	1.00596	0.856813	0.88641	0.140309	0.0387341	0.00725403
266.226	12.03	-2.19467	2.23279	7.59433	1.10675	0.322328	1.02049	0.865747	0.895005	0.141088	0.0388603	0.00727325
266.637	11.8057	-2.19467	2.18425	7.34735	1.13879	0.327914	1.03534	0.874821	0.903725	0.141874	0.0389871	0.00729254
267.047	11.5824	-2.19467	2.13722	7.0978	1.17222	0.333644	1.05051	0.884039	0.912573	0.142666	0.0391146	0.0073119
267.457	11.3624	-2.19467	2.09167	6.84777	1.20711	0.339525	1.06601	0.893402	0.921552	0.143465	0.0392427	0.00733135
267.868	11.1475	-2.19467	2.04751	6.59909	1.24356	0.345562	1.08186	0.902915	0.930664	0.144271	0.0393714	0.00735087
268.278	10.9393	-2.19467	2.0047	6.35332	1.28166	0.351759	1.09806	0.912581	0.939911	0.145083	0.0395007	0.00737047
268.689	10.7392	-2.19467	1.96319	6.11176	1.3215	0.358123	1.11462	0.922402	0.949297	0.145902	0.0396307	0.00739015
269.099	10.5483	-2.19467	1.92293	5.87547	1.3632	0.364659	1.13156	0.932382	0.958824	0.146729	0.0397613	0.00740991
269.51	10.3675	-2.19467	1.88386	5.64532	1.40686	0.371374	1.14889	0.942524	0.968495	0.147562	0.0398926	0.00742974
269.92	10.1977	-2.19467	1.84594	5.42194	1.4526	0.378275	1.16662	0.952833	0.978313	0.148402	0.0400245	0.00744966
270.33	10.0394	-2.19467	1.80913	5.20582	1.50057	0.385368	1.18475	0.963311	0.98828	0.14925	0.0401571	0.00746966
270.741	9.89312	-2.19467	1.77339	4.99729	1.5509	0.392659	1.20331	0.973963	0.998401	0.150105	0.0402903	0.00748973
271.151	9.75913	-2.19467	1.73867	4.79654	1.60374	0.400158	1.22231	0.984792	1.00868	0.150967	0.0404242	0.00750989
271.562	9.6377	-2.19467	1.70495	4.60369	1.65927	0.407871	1.24175	0.995803	1.01911	0.151837	0.0405588	0.00753013
271.972	9.52902	-2.19467	1.67217	4.41872	1.71766	0.415806	1.26166	1.007	1.02971	0.152714	0.040694	0.00755045
272.382	9.43321	-2.19467	1.64031	4.24157	1.77911	0.423973	1.28205	1.01838	1.04048	0.153599	0.04083	0.00757086
272.793	9.35035	-2.19467	1.60934	4.07212	1.84383	0.43238	1.30293	1.02996	1.05141	0.154492	0.0409666	0.00759135
273.203	9.28051	-2.19467	1.57921	3.91019	1.91205	0.441037	1.32432	1.04174	1.06252	0.155392	0.0411038	0.00761192
273.614	9.22373	-2.19467	1.54991	3.75558	1.98401	0.449953	1.34624	1.05372	1.0738	0.156301	0.0412418	0.00763257
274.024	9.18005	-2.19467	1.5214	3.60805	2.05999	0.459138	1.36871	1.0659	1.08526	0.157217	0.0413805	0.00765331
274.434	9.14952	-2.19467	1.49366	3.46736	2.14028	0.468605	1.39174	1.0783	1.09691	0.158141	0.0415199	0.00767413
274.845	9.13222	-2.19467	1.46666	3.33323	2.22521	0.478363	1.41534	1.09092	1.10875	0.159074	0.0416599	0.00769504
275.255	9.12825	-2.19467	1.44037	3.20539	2.31511	0.488425	1.43955	1.10376	1.12078	0.160015	0.0418007	0.00771603
275.666	9.13772	-2.19467	1.41476	3.08359	2.41038	0.498803	1.46438	1.11682	1.133	0.160964	0.0419422	0.00773711
276.076	9.16081	-2.19467	1.38982	2.96754	2.51144	0.509511	1.48985	1.13012	1.14543	0.161922	0.0420845	0.00775828
276.486	9.19773	-2.19467	1.36553	2.85697	2.61873	0.520563	1.51599	1.14366	1.15806	0.162888	0.0422274	0.00777953
276.897	9.24874	-2.19467	1.34185	2.75163	2.73276	0.531973	1.54281	1.15744	1.1709	0.163863	0.0423711	0.00780087
277.307	9.31416	-2.19467	1.31878	2.65125	2.85408	0.543757	1.57035	1.17147	1.18396	0.164846	0.0425155	0.0078223
277.718	9.39439	-2.19467	1.29629	2.55559	2.9833	0.555931	1.59862	1.18576	1.19723	0.165839	0.0426606	0.00784382
278.128	9.48988	-2.19467	1.27436	2.46442	3.12106	0.568512	1.62766	1.2003	1.21073	0.16684	0.0428065	0.00786542
278.539	9.60117	-2.19467	1.25297	2.37749	3.26811	0.581517	1.65748	1.21512	1.22446	0.167851	0.0429532	0.00788712
278.949	9.72889	-2.19467	1.23211	2.2946	3.42524	0.594967	1.68813	1.23021	1.23842	0.168871	0.0431006	0.0079089
279.359	9.87374	-2.19467	1.21175	2.21552	3.59334	0.608881	1.71962	1.24559	1.25262	0.1699	0.0432487	0.00793078
279.77	10.0366	-2.19467	1.19189	2.14007	3.77338	0.62328	1.75199	1.26125	1.26707	0.170939	0.0433976	0.00795274
280.18	10.2183	-2.19467	1.17251	2.06806	3.96644	0.638188	1.78528	1.27721	1.28177	0.171987	0.0435473	0.0079748
280.591	10.42	-2.19467	1.15359	1.9993	4.17369	0.653626	1.81951	1.29348	1.29673	0.173045	0.0436978	0.00799695
281.001	10.6428	-2.19467	1.13512	1.93361	4.39645	0.669622	1.85473	1.31005	1.31194	0.174112	0.043849	0.00801919
281.411	10.8882	-2.19467	1.11708	1.87086	4.63616	0.6862	1.89097	1.32695	1.32743	0.17519	0.0440011	0.00804153
281.822	11.1576	-2.19467	1.09947	1.81086	4.8944	0.70339	1.92826	1.34417	1.3432	0.176277	0.0441539	0.00806396
282.232	11.4527	-2.19467	1.08226	1.7535	5.17295	0.72122	1.96666	1.36174	1.35924	0.177375	0.0443075	0.00808648
282.643	11.7753	-2.19467	1.06544	1.69862	5.47371	0.739724	2.00621	1.37964	1.37557	0.178483	0.0444619	0.00810909
283.053	12.1276	-2.19467	1.04901	1.64609	5.79882	0.758933	2.04694	1.3979	1.3922	0.179601	0.0446172	0.00813181
283.463	12.5118	-2.19467	1.03296	1.5958	6.1506	0.778884	2.08891	1.41652	1.40913	0.18073	0.0447732	0.00815461
283.874	12.9305	-2.19467	1.01726	1.54764	6.53159	0.799614	2.13217	1.43552	1.42638	0.18187	0.0449301	0.00817752
284.284	13.3864	-2.19467	1.00192	1.50149	6.94455	0.821164	2.17677	1.4549	1.44394	0.18302	0.0450878	0.00820052
284.695	13.8824	-2.19467	0.986912	1.45724	7.39246	0.843576	2.22276	1.47468	1.46182	0.184182	0.0452463	0.00822361
285.105	14.4219	-2.19467	0.972238	1.41481	7.8785	0.866895	2.27021	1.49486	1.48004	0.185354	0.0454056	0.00824681
285.516	15.0082	-2.19467	0.957886	1.37411	8.40606	0.891171	2.31917	1.51545	1.4986	0.186538	0.0455658	0.0082701
285.926	15.6448	-2.19467	0.943845	1.33504	8.97864	0.916453	2.36971	1.53647	1.51752	0.187733	0.0457269	0.00829349
286.336	16.3354	-2.19467	0.930107	1.29752	9.59984	0.942798	2.42189	1.55793	1.53679	0.188939	0.0458888	0.00831698
286.747	17.0835	-2.19467	0.916664	1.26149	10.2732	0.970264	2.47579	1.57985	1.55643	0.190158	0.0460516	0.00834058
287.157	17.8927	-2.19467	0.903507	1.22686	11.002	0.998914	2.53149	1.60222	1.57645	0.191388	0.0462152	0.00836427
287.568	18.7658	-2.19467	0.890628	1.19357	11.7891	1.02881	2.58905	1.62508	1.59685	0.19263	0.0463797	0.00838806
287.978	19.705	-2.19467	0.87802	1.16156	12.6366	1.06003	2.64857	1.64842	1.61766	0.193884	0.0465451	0.00841195
288.388	20.7114	-2.19467	0.865675	1.13076	13.5455	1.09265	2.71013	1.67227	1.63887	0.19515	0.0467114	0.00843595
288.799	21.7843	-2.19467	0.853586	1.10111	14.5148	1.12675	2.77382	1.69663	1.6605	0.196429	0.0468785	0.00846005
289.209	22.9205	-2.19467	0.841745	1.07257	15.5414	1.16242	2.83975	1.72154	1.68256	0.197721	0.0470466	0.00848425
289.62	24.1138	-2.19467	0.830147	1.04507	16.6187	1.19974	2.90801	1.74699	1.70507	0.199025	0.0472155	0.00850856
290.03	25.354	-2.19467	0.818785	1.01858	17.7364	1.23883	2.97872	1.77301	1.72802	0.200342	0.0473854	0.00853297
290.44	26.6257	-2.19467	0.807652	0.993044	18.8791	1.27979	3.05199	1.79961	1.75145	0.201672	0.0475562	0.00855749
290.851	27.9084	-2.19467	0.796742	0.968421	20.0257	1.32273	3.12795	1.82681	1.77535	0.203016	0.0477279	0.00858211
291.261	29.1754	-2.19467	0.78605	0.944668	21.1496	1.36778	3.20672	1.85463	1.79974	0.204373	0.0479006	0.00860684
291.672	30.3946	-2.19467	0.77557	0.921748	22.2182	1.41508	3.28844	1.88309	1.82464	0.205744	0.0480742	0.00863167
292.082	31.5292	-2.19467	0.765296	0.899623	23.1946	1.46477	3.37326	1.9122	1.85005	0.207128	0.0482487	0.00865662
292.492	32.5402	-2.19467	0.755223	0.878258	24.0394	1.517	3.46133	1.942	1.876	0.208527	0.0484242	0.00868167
292.903	33.3895	-2.19467	0.745345	0.85762	24.7142	1.57194	3.55283	1.97249	1.9025	0.209939	0.0486006	0.00870683
293.313	34.0434	-2.19467	0.735659	0.837678	25.1849	1.62977	3.64791	2.0037	1.92956	0.211367	0.048778	0.0087321
293.724	34.4769	-2.19467	0.726159	0.818402	25.4262	1.69068	3.74678	2.03566	1.95721	0.212808	0.0489564	0.00875748
294.134	34.6769	-2.19467	0.716839	0.799763	25.4245	1.75489	3.84962	2.06838	1.98545	0.214265	0.0491358	0.00878297
294.545	34.644	-2.19467	0.707697	0.781735	25.1799	1.82263	3.95664	2.10189	2.0143	0.215736	0.0493161	0.00880857
294.955	34.3922	-2.19467	0.698727	0.764292	24.7061	1.89412	4.06808	2.13622	2.04378	0.217223	0.0494975	0.00883429
295.365	33.9478	-2.19467	0.689925	0.74741	24.0288	1.96965	4.18417	2.1714	2.07392	0.218725	0.0496798	0.00886012
295.776	33.3453	-2.19467	0.681287	0.731066	23.1818	2.0495	4.30517	2.20745	2.10473	0.220243	0.0498632	0.00888606
296.186	32.6239	-2.19467	0.672809	0.715237	22.2039	2.13396	4.43134	2.24439	2.13622	0.221777	0.0500475	0.00891211
296.597	31.8235	-2.19467	0.664487	0.699904	21.1343	2.22339	4.56297	2.28227	2.16842	0.223327	0.0502329	0.00893828
297.007	30.9818	-2.19467	0.656317	0.685046	20.0099	2.31813	4.70039	2.32111	2.20136	0.224893	0.0504194	0.00896457
297.417	30.1319	-2.19467	0.648296	0.670644	18.8631	2.41858	4.84391	2.36095	2.23505	0.226475	0.0506068	0.00899097
297.828	29.3014	-2.19467	0.640419	0.65668	17.7207	2.52515	4.9939	2.40181	2.26952	0.228074	0.0507953	0.00901749
298.238	28.5119	-2.19467	0.632685	0.643137	16.6034	2.6383	5.15072	2.44373	2.30479	0.229691	0.0509849	0.00904412
298.649	27.7797	-2.19467	0.625088	0.629999	15.5267	2.75852	5.3148	2.48676	2.34088	0.231324	0.0511755	0.00907088
299.059	27.1162	-2.19467	0.617627	0.617251	14.5009	2.88634	5.48657	2.53093	2.37783	0.232975	0.0513672	0.00909775
299.469	26.529	-2.19467	0.610297	0.604877	13.5324	3.02231	5.66649	2.57628	2.41565	0.234644	0.05156	0.00912474
299.88	26.0223	-2.19467	0.603097	0.592862	12.6244	3.16705	5.85507	2.62285	2.45439	0.236331	0.0517538	0.00915185
300.29	25.5982	-2.19467	0.596022	0.581195	11.7777	3.32121	6.05284	2.67069	2.49405	0.238036	0.0519488	0.00917909
300.701	25.2572	-2.19467	0.589069	0.569861	10.9914	3.48548	6.26039	2.71984	2.53469	0.239759	0.0521449	0.00920644
301.111	24.9985	-2.19467	0.582237	0.558849	10.2634	3.66059	6.47834	2.77035	2.57632	0.241501	0.052342	0.00923392
301.522	24.8208	-2.19467	0.575523	0.548147	9.59085	3.84731	6.70736	2.82227	2.61898	0.243262	0.0525403	0.00926152
301.932	24.7224	-2.19467	0.568923	0.537743	8.97035	4.04647	6.94818	2.87565	2.66271	0.245043	0.0527397	0.00928924
302.342	24.7015	-2.19467	0.562435	0.527626	8.39842	4.25892	7.20158	2.93055	2.70754	0.246843	0.0529403	0.00931709
302.753	24.7562	-2.19467	0.556057	0.517787	7.87146	4.48551	7.46839	2.98703	2.7535	0.248663	0.053142	0.00934507
303.163	24.885	-2.19467	0.549786	0.508215	7.38597	4.72714	7.74952	3.04515	2.80064	0.250504	0.0533448	0.00937317
303.574	25.0864	-2.19467	0.54362	0.498902	6.93857	4.98469	8.04595	3.10497	2.849	0.252365	0.0535489	0.0094014
303.984	25.3592	-2.19467	0.537556	0.489837	6.52608	5.259	8.35874	3.16655	2.89862	0.254246	0.0537541	0.00942975
304.394	25.7024	-2.19467	0.531592	0.481013	6.14552	5.55088	8.68902	3.22998	2.94954	0.256149	0.0539604	0.00945824
304.805	26.1155	-2.19467	0.525727	0.472422	5.79412	5.86102	9.03804	3.29531	3.0018	0.258073	0.054168	0.00948685
305.215	26.5978	-2.19467	0.519958	0.464054	5.46937	6.18997	9.40712	3.36263	3.05547	0.260019	0.0543767	0.00951559
305.626	27.1489	-2.19467	0.514282	0.455903	5.16892	6.53807	9.79769	3.43201	3.11058	0.261987	0.0545867	0.00954447
306.036	27.7685	-2.19467	0.508698	0.447961	4.89068	6.90537	10.2113	3.50355	3.16718	0.263977	0.0547979	0.00957347
306.446	28.456	-2.19467	0.503204	0.440222	4.6327	7.29156	10.6497	3.57733	3.22534	0.265991	0.0550103	0.00960261
306.857	29.2109	-2.19467	0.497799	0.432678	4.39324	7.69581	11.1146	3.65344	3.28511	0.268027	0.0552239	0.00963188
307.267	30.0323	-2.19467	0.492479	0.425324	4.1707	8.11673	11.608	3.73199	3.34655	0.270087	0.0554388	0.00966129
307.678	30.919	-2.19467	0.487244	0.418153	3.96366	8.55215	12.1321	3.81308	3.40972	0.27217	0.055655	0.00969083
308.088	31.8689	-2.19467	0.482091	0.411159	3.77079	8.99905	12.6891	3.89682	3.47469	0.274278	0.0558724	0.0097205
308.498	32.8795	-2.19467	0.477019	0.404336	3.59093	9.45344	13.2814	3.98331	3.54153	0.27641	0.0560911	0.00975032
308.909	33.9475	-2.19467	0.472026	0.397679	3.42298	9.9102	13.9116	4.0727	3.6103	0.278568	0.0563111	0.00978027
309.319	35.0687	-2.19467	0.467111	0.391183	3.266	10.3631	14.5827	4.16509	3.68108	0.28075	0.0565323	0.00981035
309.73	36.238	-2.19467	0.462272	0.384842	3.11908	10.8047	15.2976	4.26064	3.75396	0.282958	0.0567549	0.00984058
310.14	37.4496	-2.19467	0.457507	0.378653	2.98144	11.2266	16.0596	4.35947	3.82901	0.285193	0.0569788	0.00987095
310.551	38.6972	-2.19467	0.452815	0.372609	2.85234	11.6196	16.8719	4.46175	3.90633	0.287454	0.057204	0.00990146
310.961	39.9743	-2.19467	0.448194	0.366707	2.73113	11.9739	17.7383	4.56763	3.98599	0.289742	0.0574306	0.00993211
311.371	41.2744	-2.19467	0.443644	0.360943	2.61719	12.2799	18.6624	4.67729	4.06811	0.292057	0.0576585	0.0099629
311.782	42.5922	-2.19467	0.439162	0.355311	2.50999	12.5284	19.6481	4.7909	4.15277	0.294401	0.0578878	0.00999383
312.192	43.9234	-2.19467	0.434747	0.349809	2.40902	12.7115	20.6994	4.90865	4.24009	0.296772	0.0581184	0.0100249
312.603	45.2656	-2.19467	0.430398	0.344431	2.31383	12.8229	21.8202	5.03074	4.33018	0.299173	0.0583504	0.0100561
313.013	46.6189	-2.19467	0.426114	0.339176	2.22399	12.8589	23.0145	5.15739	4.42315	0.301602	0.0585838	0.0100875
313.423	47.9856	-2.19467	0.421893	0.334038	2.13913	12.8181	24.2861	5.28882	4.51914	0.304062	0.0588186	0.010119
313.834	49.3706	-2.19467	0.417734	0.329015	2.0589	12.7019	25.6384	5.42528	4.61826	0.306551	0.0590548	0.0101507
314.244	50.7809	-2.19467	0.413637	0.324103	1.98298	12.5145	27.0741	5.56702	4.72065	0.309071	0.0592925	0.0101825
314.655	52.225	-2.19467	0.409598	0.319298	1.91107	12.2621	28.5955	5.7143	4.82647	0.311622	0.0595315	0.0102145
315.065	53.7123	-2.19467	0.405619	0.314599	1.84291	11.9528	30.2035	5.86744	4.93586	0.314205	0.0597721	0.0102466
315.475	55.2515	-2.19467	0.401697	0.310001	1.77824	11.5957	31.8977	6.02672	5.04899	0.316821	0.0600141	0.0102789
315.886	56.8503	-2.19467	0.397831	0.305503	1.71683	11.2006	33.6757	6.19248	5.16603	0.319469	0.0602575	0.0103113
316.296	58.514	-2.19467	0.39402	0.3011	1.65848	10.7772	35.5327	6.36506	5.28715	0.32215	0.0605025	0.0103438
316.707	60.2443	-2.19467	0.390264	0.296791	1.60299	10.3346	37.4609	6.54486	5.41255	0.324865	0.0607489	0.0103766
317.117	62.0387	-2.19467	0.386561	0.292573	1.55018	9.88128	39.4491	6.73225	5.54244	0.327615	0.0609968	0.0104095
317.528	63.8894	-2.19467	0.38291	0.288443	1.49988	9.42449	41.4815	6.92768	5.67702	0.3304	0.0612463	0.0104425
317.938	65.7828	-2.19467	0.37931	0.284399	1.45195	8.97044	43.5381	7.1316	5.81652	0.33322	0.0614973	0.0104757
318.348	67.6994	-2.19467	0.375761	0.280439	1.40623	8.52416	45.5935	7.34449	5.96119	0.336076	0.0617498	0.010509
318.759	69.6132	-2.19467	0.372261	0.27656	1.3626	8.08958	47.6171	7.56688	6.11128	0.33897	0.0620039	0.0105426
319.169	71.4923	-2.19467	0.36881	0.27276	1.32094	7.66967	49.5737	7.79934	6.26706	0.341901	0.0622596	0.0105762
319.58	73.2999	-2.19467	0.365406	0.269037	1.28112	7.26652	51.4232	8.04247	6.42882	0.34487	0.0625168	0.0106101
319.99	74.9954	-2.19467	0.362048	0.265389	1.24305	6.88152	53.123	8.29692	6.59687	0.347878	0.0627757	0.0106441
320.4	76.5365	-2.19467	0.358737	0.261814	1.20662	6.51542	54.629	8.56338	6.77153	0.350925	0.0630361	0.0106782
320.811	77.8814	-2.19467	0.355471	0.258311	1.17174	6.16854	55.8982	8.84262	6.95316	0.354013	0.0632982	0.0107126
321.221	78.9921	-2.19467	0.352249	0.254876	1.13833	5.8408	56.8915	9.13543	7.14212	0.357141	0.0635619	0.0107471
321.632	79.8367	-2.19467	0.34907	0.251509	1.10631	5.53184	57.5762	9.44269	7.33882	0.360311	0.0638273	0.0107817
322.042	80.3926	-2.19467	0.345934	0.248207	1.07561	5.2411	57.9289	9.76534	7.54367	0.363524	0.0640943	0.0108166
322.452	80.6478	-2.19467	0.34284	0.24497	1.04614	4.96787	57.9372	10.1044	7.75713	0.36678	0.064363	0.0108515
322.863	80.603	-2.19467	0.339787	0.241795	1.01786	4.71136	57.6006	10.461	7.97967	0.370079	0.0646334	0.0108867
323.273	80.2707	-2.19467	0.336774	0.238681	0.990687	4.4707	56.9311	10.8363	8.21183	0.373423	0.0649056	0.0109221
323.684	79.6748	-2.19467	0.333801	0.235626	0.964577	4.24503	55.9518	11.2315	8.45415	0.376813	0.0651794	0.0109576
324.094	78.8487	-2.19467	0.330868	0.232628	0.939473	4.03346	54.6948	11.6482	8.70722	0.380249	0.0654549	0.0109933
324.505	77.8325	-2.19467	0.327972	0.229687	0.915324	3.83511	53.1991	12.0878	8.97169	0.383732	0.0657323	0.0110291
324.915	76.6705	-2.19467	0.325115	0.226802	0.892084	3.64914	51.5075	12.552	9.24824	0.387264	0.0660113	0.0110651
325.325	75.4084	-2.19467	0.322294	0.223969	0.869708	3.47475	49.664	13.0425	9.53761	0.390844	0.0662922	0.0111014
325.736	74.0911	-2.19467	0.31951	0.221189	0.848153	3.31114	47.7117	13.5614	9.84059	0.394474	0.0665748	0.0111378
326.146	72.7608	-2.19467	0.316761	0.21846	0.827382	3.1576	45.6903	14.1107	10.158	0.398155	0.0668593	0.0111743
326.557	71.4557	-2.19467	0.314048	0.215781	0.807356	3.01344	43.6357	14.6929	10.4909	0.401887	0.0671456	0.0112111
326.967	70.2093	-2.19467	0.311369	0.213151	0.788041	2.878	41.5786	15.3104	10.8401	0.405672	0.0674337	0.011248
327.377	69.0505	-2.19467	0.308725	0.210568	0.769403	2.75068	39.5445	15.966	11.2068	0.409511	0.0677237	0.0112851
327.788	68.0034	-2.19467	0.306113	0.208031	0.751413	2.63092	37.5539	16.6629	11.592	0.413405	0.0680155	0.0113224
328.198	67.0878	-2.19467	0.303535	0.205539	0.73404	2.5182	35.6225	17.4043	11.9972	0.417354	0.0683093	0.0113599
328.609	66.3197	-2.19467	0.300989	0.203092	0.717257	2.41203	33.762	18.194	12.4236	0.42136	0.0686049	0.0113976
329.019	65.7121	-2.19467	0.298475	0.200688	0.701038	2.31195	31.9801	19.0359	12.8728	0.425425	0.0689025	0.0114354
329.429	65.2755	-2.19467	0.295992	0.198326	0.685358	2.21756	30.2819	19.9346	13.3463	0.429548	0.069202	0.0114735
329.84	65.0187	-2.19467	0.293539	0.196005	0.670193	2.12846	28.6697	20.8948	13.8459	0.433731	0.0695035	0.0115117
330.25	64.949	-2.19467	0.291117	0.193724	0.655522	2.0443	27.1443	21.9219	14.3735	0.437976	0.0698069	0.0115501
330.661	65.0732	-2.19467	0.288725	0.191482	0.641324	1.96474	25.7045	23.0219	14.9312	0.442283	0.0701123	0.0115888
331.071	65.3977	-2.19467	0.286362	0.189279	0.627578	1.88947	24.3484	24.2013	15.5213	0.446654	0.0704198	0.0116276
331.481	65.929	-2.19467	0.284028	0.187114	0.614265	1.81822	23.073	25.4672	16.1463	0.45109	0.0707292	0.0116666
331.892	66.6741	-2.19467	0.281722	0.184985	0.601369	1.75072	21.8751	26.8276	16.8089	0.455593	0.0710407	0.0117058
332.302	67.6406	-2.19467	0.279444	0.182892	0.588871	1.68672	20.7509	28.2911	17.5121	0.460163	0.0713543	0.0117452
332.713	68.8373	-2.19467	0.277193	0.180835	0.576756	1.62601	19.6964	29.8673	18.2592	0.464802	0.0716699	0.0117848
333.123	70.2741	-2.19467	0.27497	0.178811	0.565008	1.56837	18.7077	31.5669	19.0538	0.469512	0.0719877	0.0118246
333.534	71.9625	-2.19467	0.272773	0.176821	0.553613	1.51361	17.7807	33.4012	19.8999	0.474293	0.0723075	0.0118646
333.944	73.9154	-2.19467	0.270602	0.174864	0.542556	1.46154	16.9117	35.3831	20.802	0.479148	0.0726295	0.0119048
334.354	76.1476	-2.19467	0.268457	0.172939	0.531826	1.41201	16.0969	37.5263	21.7648	0.484078	0.0729537	0.0119452
334.765	78.6757	-2.19467	0.266337	0.171046	0.521408	1.36486	15.3327	39.8459	22.7938	0.489084	0.07328	0.0119859
335.175	81.5184	-2.19467	0.264242	0.169183	0.511291	1.31995	14.6156	42.3581	23.8949	0.494168	0.0736085	0.0120267
335.586	84.6964	-2.19467	0.262172	0.16735	0.501464	1.27713	13.9425	45.0803	25.0748	0.499332	0.0739392	0.0120677
335.996	88.2325	-2.19467	0.260126	0.165547	0.491916	1.2363	13.3103	48.0311	26.3409	0.504577	0.0742721	0.012109
336.406	92.1511	-2.19467	0.258103	0.163772	0.482636	1.19732	12.7163	51.2297	27.7013	0.509905	0.0746073	0.0121504
336.817	96.4787	-2.19467	0.256104	0.162026	0.473615	1.16011	12.1577	54.6962	29.1651	0.515317	0.0749448	0.0121921
337.227	101.243	-2.19467	0.254128	0.160308	0.464843	1.12454	11.6322	58.4504	30.7426	0.520817	0.0752846	0.012234
337.638	106.471	-2.19467	0.252175	0.158616	0.456311	1.09054	11.1373	62.5115	32.4453	0.526404	0.0756267	0.0122761
338.048	112.192	-2.19467	0.250244	0.156951	0.44801	1.05801	10.6711	66.8966	34.2858	0.532082	0.0759711	0.0123184
338.458	118.432	-2.19467	0.248336	0.155312	0.439933	1.02688	10.2315	71.6196	36.2786	0.537853	0.0763178	0.012361
338.869	125.213	-2.19467	0.246448	0.153698	0.43207	0.99706	9.81676	76.6889	38.4396	0.543717	0.076667	0.0124037
339.279	132.551	-2.19467	0.244583	0.152109	0.424416	0.968488	9.42513	82.1047	40.7869	0.549678	0.0770185	0.0124467
339.69	140.454	-2.19467	0.242738	0.150545	0.416961	0.941095	9.05507	87.8559	43.3408	0.555738	0.0773725	0.0124899
340.1	148.917	-2.19467	0.240914	0.149004	0.409701	0.914819	8.70513	93.916	46.124	0.561898	0.0777289	0.0125333
340.511	157.918	-2.19467	0.23911	0.147487	0.402627	0.889602	8.37399	100.239	49.1621	0.568161	0.0780878	0.012577
340.921	167.413	-2.19467	0.237327	0.145992	0.395735	0.865389	8.06039	106.753	52.4838	0.574529	0.0784491	0.0126209
341.331	177.334	-2.19467	0.235563	0.144521	0.389016	0.842128	7.76321	113.36	56.1212	0.581004	0.078813	0.012665
341.742	187.584	-2.19467	0.233819	0.143071	0.382467	0.819772	7.48138	119.929	60.1102	0.58759	0.0791794	0.0127093
342.152	198.039	-2.19467	0.232095	0.141643	0.376081	0.798275	7.21391	126.295	64.4907	0.594288	0.0795484	0.0127539
342.563	208.55	-2.19467	0.230389	0.140236	0.369852	0.777596	6.9599	132.266	69.307	0.601101	0.0799199	0.0127988
342.973	218.951	-2.19467	0.228702	0.13885	0.363777	0.757693	6.7185	137.629	74.6076	0.608032	0.0802941	0.0128438
343.383	229.074	-2.19467	0.227033	0.137484	0.357849	0.73853	6.48894	142.165	80.4452	0.615083	0.0806709	0.0128891
343.794	238.766	-2.19467	0.225382	0.136138	0.352064	0.72007	6.27048	145.664	86.8763	0.622258	0.0810503	0.0129346
344.204	247.91	-2.19467	0.223749	0.134811	0.346418	0.702281	6.06245	147.952	93.9595	0.629558	0.0814324	0.0129804
344.615	256.443	-2.19467	0.222134	0.133504	0.340906	0.685131	5.86423	148.906	101.754	0.636988	0.0818173	0.0130264
345.025	264.369	-2.19467	0.220537	0.132216	0.335523	0.66859	5.67523	148.474	110.317	0.64455	0.0822048	0.0130727
345.435	271.759	-2.19467	0.218956	0.130946	0.330267	0.652631	5.49491	146.681	119.698	0.652247	0.0825951	0.0131192
345.846	278.746	-2.19467	0.217392	0.129694	0.325133	0.637227	5.32277	143.622	129.93	0.660082	0.0829882	0.013166
346.256	285.495	-2.19467	0.215845	0.12846	0.320117	0.622352	5.15833	139.456	141.024	0.66806	0.0833841	0.013213
346.667	292.177	-2.19467	0.214315	0.127244	0.315216	0.607985	5.00117	134.38	152.953	0.676183	0.0837829	0.0132602
347.077	298.929	-2.19467	0.2128	0.126044	0.310426	0.594101	4.85087	128.613	165.634	0.684454	0.0841845	0.0133077
347.487	305.812	-2.19467	0.211302	0.124862	0.305744	0.58068	4.70705	122.372	178.914	0.692878	0.084589	0.0133555
347.898	312.78	-2.19467	0.209819	0.123696	0.301166	0.567701	4.56935	115.86	192.544	0.701459	0.0849964	0.0134035
348.308	319.652	-2.19467	0.208352	0.122546	0.29669	0.555147	4.43745	109.25	206.168	0.710199	0.0854068	0.0134518
348.719	326.1	-2.19467	0.2069	0.121412	0.292313	0.542999	4.31103	102.687	219.314	0.719104	0.0858201	0.0135004
349.129	331.658	-2.19467	0.205463	0.120293	0.288032	0.531239	4.18979	96.282	231.408	0.728177	0.0862365	0.0135492
349.54	335.767	-2.19467	0.204041	0.11919	0.283844	0.519852	4.07348	90.1159	241.807	0.737423	0.0866559	0.0135983
349.95	337.834	-2.19467	0.202634	0.118102	0.279746	0.508822	3.96182	84.2437	249.867	0.746845	0.0870783	0.0136476
350.36	337.333	-2.19467	0.201241	0.117029	0.275736	0.498135	3.85459	78.6989	255.024	0.756449	0.0875038	0.0136972
350.771	333.889	-2.19467	0.199862	0.11597	0.271811	0.487777	3.75156	73.4979	256.891	0.766239	0.0879325	0.0137471
351.181	327.358	-2.19467	0.198498	0.114926	0.267969	0.477735	3.65251	68.6444	255.319	0.776221	0.0883643	0.0137973
351.592	317.86	-2.19467	0.197147	0.113895	0.264208	0.467996	3.55725	64.1327	250.432	0.786398	0.0887993	0.0138477
352.002	305.752	-2.19467	0.195811	0.112878	0.260525	0.458548	3.46559	59.9509	242.603	0.796776	0.0892375	0.0138984
352.412	291.569	-2.19467	0.194487	0.111875	0.256918	0.449379	3.37736	56.0827	232.38	0.807361	0.089679	0.0139494
352.823	275.934	-2.19467	0.193177	0.110885	0.253386	0.44048	3.29239	52.5096	220.406	0.818158	0.0901237	0.0140007
353.233	259.472	-2.19467	0.19188	0.109908	0.249925	0.43184	3.21052	49.2118	207.327	0.829172	0.0905718	0.0140522
