Repository: Gyeongjunl/Article_WS2_Raman_Gyeongjun

Data for: Optical Thermometry in Monolayer WS2: Raman and Photoluminescence
Spectroscopy from 5 K to 1273 K

G. Lee, A. Borel, T. Taniguchi, K. Watanabe, F. Sirotti, F. Cadiz
Laboratoire de Physique de la Matiere Condensee, CNRS, Ecole polytechnique,
Institut Polytechnique de Paris, 91120 Palaiseau, France
(hBN crystals: T. Taniguchi and K. Watanabe, NIMS, Tsukuba, Japan)

All files are tab-separated plain text with one header line giving the column
names and units. Temperatures are in K, Raman shifts in cm-1, photon energies
in eV and intensities in arbitrary units (a.u.).

File: Zenodo_WS2_optical_thermometry/figures/Fig2a_Raman_map_nonencap.txt (part 4 of 5)
Raman_shift(cm-1)	298.15K	323.15K	373.15K	423.15K	473.15K	523.15K	573.15K	623.15K	673.15K	723.15K	773.15K	823.15K	873.15K	923.15K	973.15K	1023.15K	1073.15K	1123.15K	1173.15K	1223.15K	1273.15K
150.526	1.08406	-0.185248	-0.799932	-0.383005	1.05922	-1.35	-0.89	-0.9	-0.22	-1.22	-1.04	-1.78	-1.37	-0.03	-0.24	1.18087	0.191801	0.127246	0.318078	0.240673	0.318515
151.504	1.09812	-0.170498	-0.759868	-0.356012	1.07844	-1.61	-0.79	1.33	0.95	-1.33	-1.09	0.42	0	-0.8	-0.31	-1.36486	-0.804609	1.34764	1.09995	-0.385155	0.252584
152.482	1.11217	-0.155749	-0.719808	-0.329023	1.09765	-0.99	-1.03	-0.77	-0.51	-1.94	-1.58	-2.04	-0.59	-1.48	-1.33	-0.943776	-0.511392	0.165116	0.486179	-0.199305	0.185398
153.46	1.12623	-0.141007	-0.679767	-0.302046	1.11686	-1.84	-1.7	-1.03	0.93	-0.39	-0.47	-1.72	-1.68	-0.92	-0.38	-0.544783	-0.985397	0.528926	0.669512	-0.759923	-0.688761
154.437	1.14028	-0.126261	-0.639715	-0.275062	1.13607	-0.69	-0.55	-0.21	0.38	-0.97	-0.21	-1.19	-0.42	-1.72	-0.66	-0.831765	-0.117943	1.0169	0.0797862	0.859381	0.219433
155.414	1.15433	-0.111523	-0.599683	-0.248091	1.15527	-1.08	-1.57	-0.32	-0.46	-1.18	-0.43	-1.06	-0.46	1.2	0.93	-0.751247	0.159993	0.362957	0.385429	0.731621	1.06724
156.391	1.16837	-0.0967853	-0.559654	-0.221122	1.17447	-0.26	-0.24	-0.4	1.1	0.48	0.83	-0.41	-1.37	-0.72	-0.56	1.23187	0.782131	1.20167	1.75558	0.543654	-0.460163
157.368	1.18241	-0.0820551	-0.519645	-0.194167	1.19366	-1.69	-0.55	-0.69	-1.24	-1.43	-1.7	-0.75	-0.63	-1.37	-1.19	-0.052918	-0.723074	-0.796548	-0.891116	-0.3604	-0.0748762
158.345	1.19645	-0.0673208	-0.479625	-0.167204	1.21286	-0.75	-0.44	0.97	0.23	-0.98	-0.06	0.61	0.36	-0.01	0.12	-0.590416	1.04739	0.582425	1.18753	1.19556	-0.60452
159.321	1.21049	-0.0525936	-0.439623	-0.140254	1.23204	0.27	-0.02	-1.06	-0.34	-0.31	-0.11	-0.59	-0.08	-0.11	-0.27	-0.311717	-0.566991	0.925804	0.100421	0.15439	-0.0990561
160.297	1.22453	-0.0378679	-0.399626	-0.113306	1.25123	-0.49	-0.15	-1.16	-1.05	-0.24	-0.38	-1.04	-0.58	-1.53	-0.55	-1.28381	-0.376042	0.0362613	-0.457046	-0.565883	-0.587438
161.274	1.23856	-0.0231437	-0.359633	-0.0863619	1.27041	0.04	0.06	1.22	2.11	0.25	0	0.14	0.1	-0.57	0.55	0.182822	1.08329	1.55485	0.883561	1.15146	0.692544
162.25	1.25259	-0.00842102	-0.319644	-0.05942	1.28959	-1.15	-1.88	-1.84	-1.96	-2.4	-2.14	-2.92	-2.67	-2.53	-1.56	-0.670498	-1.41005	-0.401206	-0.440904	-0.369839	-0.880278
163.226	1.26662	0.0063002	-0.279659	-0.0324809	1.30877	-0.55	-0.39	-0.97	0.51	-0.94	-0.64	0.04	-1.19	-1.46	-0.72	-0.110743	0.145979	0.12668	0.54957	0.0420834	-0.383419
164.201	1.28065	0.0210143	-0.239694	-0.00555481	1.32794	1.23	1.27	-0.23	0	-0.8	-0.44	0.75	1.01	-0.63	0.26	1.69243	2.17997	1.35313	1.24092	0.754058	-0.18785
165.177	1.29467	0.0357326	-0.199717	0.0213788	1.34712	0.4	1.19	0.64	1.08	-0.7	-0.19	0.55	0.48	0.49	1.42	0.575212	1.19618	1.94371	1.43682	0.584024	1.10007
166.152	1.30869	0.0504437	-0.159759	0.0482995	1.36628	-0.11	-1.06	-0.88	0.67	-0.63	0.45	-1.2	-1.05	-0.72	-1.64	0.214263	1.1522	-0.820609	-0.263206	0.159547	-0.0725232
167.128	1.32271	0.0651534	-0.119806	0.0752175	1.38545	-0.27	-0.27	0.12	0.07	0.4	0.04	0.25	0.79	-1.25	-0.35	0.672217	0.856821	0.283457	0.0751028	-0.216986	-1.38653
168.102	1.33673	0.079856	-0.0798716	0.102122	1.4046	-0.07	0.2	0.59	1.31	-0.15	0.34	0.83	0.65	-0.14	0.45	0.887999	0.275958	0.69962	0.974983	0.623683	0.823804
169.077	1.35074	0.0945626	-0.0399262	0.129035	1.42376	0.81	0.82	0.73	0.57	0.79	0.39	-0.43	0.57	-0.21	0.03	1.71528	1.847	1.87799	1.28713	0.94716	1.90607
170.052	1.36475	0.109262	0	0.155934	1.44291	2.45	2.15	3.11	2.31	2.48	1.89	1.25	0.5	0.37	1.12	1.39573	2.15208	1.30102	1.79408	1.27657	0.282405
171.026	0	0	0	0	0.111993	2.15	1.85	1.85	2.12	2.4	2.64	2.86	2.98	1.63	1.14	2.54052	1.61085	3.96456	2.18303	0.810309	1.10292
172.001	0	0	0	0	0	1.39	0.91	-0.12	1.29	0.52	0.25	-0.35	-0.15	-0.26	0.2	1.5015	0.603881	-0.00633738	-0.884362	-0.568014	-0.602919
172.975	0	0	0	0.257036	0.405794	2.78	1.59	2.86	2.22	2.17	3.03	2.26	4.18	1.62	2.01	3.28653	1.25839	3.26696	2.73522	0.953616	2.30362
173.949	0	0	0	0	0	1.59	0.94	0.97	0.71	0.53	0.54	1.56	0.73	-0.48	-0.39	0.344966	0.957242	1.16527	0.819959	-0.358364	-1.05546
174.923	0	0	0	0	0	3.3	2.96	2.13	3.02	2.57	2.85	1.12	2.26	1.1	0.9	3.97591	2.89656	2.14256	2.11335	-0.514381	0.125823
175.897	0	0	0	0.0661297	0.413919	3.88	2.56	3.32	4.4	2.4	3.39	4.14	3.84	1.46	2.42	2.98277	2.56435	0.645607	0.91973	1.65958	0.784687
176.87	0	0	0	0	0	3.76	1.69	2.77	1.6	1.47	2.62	2.18	1.28	-0.31	0.81	1.83657	2.31641	1.46827	0.656895	-1.476	-1.3818
177.844	0	0	0	0.548245	0.952154	4.6	3.72	3.58	4.29	3.82	3.08	3.86	2.93	1.47	1.41	3.25517	2.72002	2.2674	2.67159	0.214858	0.473602
178.817	0	0	0	0.355526	0.873949	4.81	3.61	2.97	2.2	2.18	2.9	2.07	1.33	0.92	2	3.06649	1.89527	1.38467	0.785854	-1.47298	0.351105
179.79	0	0	0.355133	0.259522	1.02239	4.25	4.3	2	4.22	3.42	3.23	2.43	4.18	1.64	1.75	4.49668	2.10362	1.37086	1.04811	-0.0604082	-0.838581
180.763	0	0.738236	1.62792	0.532427	0	4.48	3.43	3.67	3.61	3	4.09	3.89	2.51	1.09	1.24	3.91474	2.91111	1.40979	-0.138279	-1.99801	1.28041
181.736	1.50531	0.964217	0.743936	1.4747	1.3535	6.5	5.83	2.32	2.55	3.3	4.16	3.14	3.02	1.34	1.11	3.89718	2.21961	0.824572	0.972243	-0.689954	-0.259242
182.708	0	0.654859	1.38474	2.18757	0	4.33	3.79	3.14	3.9	1.87	3.41	2.74	3.43	1.27	0.13	2.51231	1.69336	0.719197	-0.298578	-3.27304	-1.27402
183.68	0.845882	1.08809	1.44029	1.6613	0	5.18	4.78	3.58	2.7	1.69	1.73	2.94	1.58	-0.89	-0.74	1.57399	0.829998	0.384029	-0.469775	-2.83133	-1.9961
184.653	3.23168	3.09972	2.63928	2.25536	1.56179	8.82	5.52	4.1	5.31	4.52	5.89	3.69	4.64	2.22	3.12	3.02699	3.17649	2.21493	0.996459	-1.92095	0.682108
185.624	1.54668	3.04777	0.881791	0	0.722552	5.43	5.13	3.34	3.84	2.2	2.52	2.93	2.73	0.93	0.7	1.70064	1.49926	-0.463786	-0.506038	-2.87189	-1.68312
186.597	1.74179	2.29715	1.49596	0.804426	0.591795	6.05	4.16	3.19	3.98	3.52	3.1	4.14	2.5	1.37	0.83	3.46177	1.53336	0.84436	-0.532645	-2.69502	-1.82732
187.568	2.83083	2.98498	2.19127	2.7684	0.519469	7.94	6.31	4.57	4.54	4.21	4.49	4.39	4.22	1.41	3.22	4.90122	3.1435	1.74416	0.263626	-1.11511	0.684898
188.54	4.21518	5.05634	2.74587	2.50103	3.105	8.77	6.27	5.88	6.22	5.02	4.73	4.69	3.34	3.72	2.95	5.22444	3.94121	2.77244	0.704213	-0.665419	0.323359
189.511	4.3676	3.06729	3.2385	0.971703	0.43803	7.43	5.56	3.6	4.31	3.5	5.26	3.12	4.25	2.17	3.1	4.83233	1.84031	0.536991	1.17214	-2.08954	1.15354
190.482	4.91915	1.6324	1.68681	1.23916	0.64	7.23	4.93	3.29	4.09	3.3	3.67	4.45	3.35	1.3	0.79	4.98084	3.37564	0.911883	-0.828702	-2.24502	0.520253
191.453	4.52344	3.32815	0.779672	0.552843	0.52	6.8	5.61	4.48	4.37	3.35	4.04	5.27	4.48	1.7	1.88	4.38086	2.77744	-0.0104356	0.192446	-2.95515	0.26317
192.424	8.19213	4.18929	3.25472	1.67144	2.15	8	6.15	5.39	6.26	4.81	6.05	3.93	5.04	2.27	3.53	5.76723	4.01366	1.33484	0.214058	-0.801006	-0.228567
193.395	6.4892	3.70237	1.3907	0.874316	1.97	7.53	5.49	4.18	4.5	2.41	4.89	3.91	3.6	1.57	1.19	4.83929	2.35991	1.26141	0.38289	-2.94349	-0.711598
194.365	2.83787	3.75315	2.66578	2.06044	1.83	8.63	7.44	4.18	4.76	4.94	4.35	4.85	4.41	3.61	2.15	5.00811	3.9084	1.91967	-0.0589026	-0.485705	1.32688
195.336	3.23	3.17	1.44766	0	0.99	6.61	5.34	3.93	4.83	2.58	4.01	4.51	3.46	2.5	2.01	3.54106	2.15577	0.37755	-1.70873	-2.13653	-0.185012
196.306	3.29	0.91	1.25485	0.0277176	1.4	7.04	4.79	3.33	3.58	1.27	3.31	2.65	4.28	0.76	1.16	3.94381	2.53105	1.30926	0.386563	-2.17153	-1.08857
197.276	1.15	2.14	0.615822	0	0.27	8.25	5.15	2.61	5.44	3.15	5.11	4.89	3.19	2.1	3.62	4.87911	2.5923	3.58942	0.360856	-1.37303	0.364006
198.246	2.08	0.12	0.288669	-1.32	1.36	6.22	5.97	3.03	2.18	2.85	4.89	3.68	3.63	1.43	0.3	1.4538	0.280094	0.892191	-0.377472	-2.47045	0.0314461
199.216	1.69	2.72	0	0.77	2.13	8.1	5.89	3.74	4.23	3.29	5.88	4.54	5.39	1.51	1.21	5.38594	2.99371	1.04417	-0.18367	-0.991521	1.62565
200.186	0.45	-0.29	-2.98	-2.82	0.92	6.57	3.46	2.24	3.05	1.98	3.53	1.25	2.32	-0.63	-1.25	3.41973	0.784866	-1.22201	-1.91708	-4.61204	-1.6623
201.155	-2.88	-0.7	-3.51	-3.72	-0.89	3.55	3.64	2.86	2.11	0.85	3.7	0.22	1.78	-0.55	-0.72	2.26173	0.495574	-0.554952	-1.73864	-4.23211	-0.851148
202.124	-1.24	-0.57	-1.38	1.58	1.1	8.69	5.28	4.43	3.84	3.79	3.59	3.31	4.7	2.55	1.77	3.96194	3.63035	1.14774	0.297955	-0.713134	0.224893
203.093	0.33	0.39	-1.57	-1.38	1.52	8.3	4.27	3.68	4.9	4.61	5.56	4.05	4.19	2.04	1.29	2.64138	1.28964	1.72691	1.51711	-2.02418	0.804174
204.062	-0.16	-1.25	-0.51	-0.85	0.82	7.84	5.32	3.05	2.66	3.19	3.82	5.26	3.26	1.79	2.35	3.9272	2.43249	0.324881	0.126195	-1.51583	0.857378
205.031	3.04	3.37	-1.53	1.05	4.35	8.81	6.11	3.28	4.82	2.38	3.12	4.26	3.54	1.89	1.62	5.08454	2.43272	2.49451	1.17787	-1.49716	0.658271
205.999	1.13	2.3	-0.24	0.59	1.38	7.36	5.44	3.88	5.82	2.7	4.34	1.82	2.33	1.16	1.31	3.98978	2.42121	-0.601912	-1.54962	-2.46354	0.316419
206.968	3.66	1.15	-0.37	-0.61	2.36	6.93	5.11	1.95	2.59	2.27	2.14	2.75	3.19	-0.59	0.22	2.33075	0.607894	0.798931	-1.06787	-2.86426	-0.506607
207.936	3.79	1.28	0.86	-0.77	2.09	7.57	5.95	1.88	3.52	2.66	1.81	2.55	3.9	0.03	-0.24	2.5236	1.55969	-2.25275	-2.64812	-3.21272	-1.75435
208.904	6.21	3.83	-1.45	1.16	2.01	8.63	8.07	4.81	4.88	4.8	5.08	3.43	3.77	1.62	1.43	4.29157	2.94255	-2.32633	-2.79093	-1.36908	0.0687555
209.872	2.92	5.62	1.4	2.38	3.06	7.75	5.52	4.7	4.48	3.08	4.09	1.34	2.09	0.84	2.25	2.89656	2.22163	0.115729	-0.478219	-2.85099	0.618046
210.84	3.77	4.76	-0.97	0.95	3.34	7.64	5.54	3.7	4.2	3.83	5.56	4.23	4.04	1.93	0.72	3.86169	1.99359	0.92268	-0.200179	-2.80393	1.28036
211.807	8.1	3.75	1.27	3.58	4.57	8.07	6.39	4.27	5.14	4.4	4.22	3.48	4.42	2.51	0.97	5.87078	3.76422	0.909005	0.639571	-1.4158	1.45209
212.775	5.46	4.1	-1.03	0.31	2.07	6.37	4.71	4.32	3.06	2.53	2.89	3.93	3.68	-0.47	0.19	2.61923	0.380413	-0.889154	-3.19736	-3.57251	-2.28132
213.742	4.64	4.23	1.22	0.11	0.87	7.57	4.51	3.13	3	2.44	2.86	-0.23	1.12	-0.35	-0.73	3.2522	0.245085	0.634047	0.117707	-3.50202	-1.27604
214.709	5.47	7.78	1.34	0.8	2.65	6.97	5.73	5.9	4.19	3.79	4.5	4.28	3.36	0.62	2.2	2.69995	2.62222	0.600736	-0.915701	-1.80624	1.06106
215.676	8.09	6.58	0.95	2.33	3.8	8.06	6.48	6.22	5.55	2.5	4.06	3.81	3.81	1.94	1.41	3.10164	2.14981	1.82263	0.637136	-2.22562	-0.621045
216.643	8.76	7.33	3.24	2.86	3.02	10.49	6.62	5.9	4.49	4.13	6.24	3.66	4.59	2.99	1.2	5.45054	3.56114	0.53573	0.650618	-2.16894	1.00041
217.609	7.12	7.61	1.86	1.91	0.04	8.5	4.82	4.14	4.24	2.19	2.74	2.98	3.02	-0.41	-0.77	0.973292	0.2837	0.502727	-0.269234	-2.46268	-0.686018
218.576	6.44	5.59	1.17	0.86	3.77	9.01	4.97	1.88	3.68	3.98	3.45	3.35	3.14	0.26	-0.07	2.64998	0.361266	-0.784487	-1.38313	-3.36905	-1.63738
219.542	10.01	6.02	3.37	2.49	4.13	7.7	5.74	5.88	5.23	3.89	5.12	3.66	2.98	0.7	0.65	1.53217	1.7486	0.779316	-0.230094	-2.22241	-0.770292
220.508	8.79	7.35	2.44	1.26	3.85	8.35	6.01	3.74	4.06	5.65	6.48	3.84	4.31	1.63	1.53	4.05571	2.79945	1.01278	-0.153877	-2.08339	1.81145
221.474	10.92	7.11	3.17	5.05	5.74	10.37	8.71	6.69	3.38	4.03	4.74	5.61	3.72	2.74	1.59	4.59685	3.28995	1.6374	0.823823	-0.320155	1.28294
222.44	12.49	7.3	2.76	2.3	3.73	9.9	6.29	4.92	4.51	3.94	4.2	3.03	3.24	1.39	1.15	2.1345	0.696075	-0.364887	-2.2503	-2.51947	-0.811532
223.406	9.83	6.85	3.32	3.4	1.94	6.4	5.93	2.42	4.91	2.48	3.4	2.55	3.16	-0.55	-0.01	3.09807	2.19151	-1.08081	-1.95433	-3.89787	-1.13549
224.371	14.75	11.64	5.91	5.2	6.17	11.15	7.65	5.53	5.63	5.73	6.76	3.85	3.78	1.83	0.69	4.8851	3.57956	1.3907	-0.914249	-2.22962	0.952101
225.336	18.8	13.98	8.54	6.81	5.43	10.44	8.66	5.86	6.54	5.13	5.7	4.45	4.09	1.8	1.07	5.05106	2.88803	0.468298	-0.114662	-1.88354	0.731217
226.301	22.96	20.14	12.39	8.77	8.87	13.11	8.85	7.52	8.08	4.83	5.6	7.29	5.82	2.25	2.7	5.01097	3.48881	1.697	0.905768	0.131217	1.46255
227.266	27.9	22.94	14.53	9.44	9.69	12.33	9.21	6.13	6.88	4.61	6.8	5.4	6.29	3.16	1.63	4.23632	2.31835	1.30958	-0.440987	-2.86003	-0.5177
228.231	32.63	24.94	12.04	10.18	10.23	14.53	7.9	7.23	7.59	5.26	5.13	4.19	3.81	0.31	2.47	4.44134	2.23201	0.962258	-0.00852314	-1.76935	0.645898
229.196	35	28.61	17.74	12.44	10.31	13.84	10.33	7.74	8.29	6.51	7.37	5.71	5.87	3.51	2.72	4.70214	4.09847	1.70284	1.02296	-1.7804	0.552643
230.16	31.48	23.72	13.84	8.18	6.05	10.04	8.16	5.78	7.68	4.55	6.29	3.21	3.92	1.12	1.35	2.40259	0.58904	-0.346498	-2.40636	-2.85956	-0.316779
231.124	31.8	23.45	13.19	8.57	10.63	13.42	7.73	7.95	6.01	4.04	5.12	6.18	3.15	1.31	3.28	3.34269	1.98279	1.23719	-0.210498	-1.66572	0.357667
232.089	27.32	20.32	11.67	9.37	6.67	10.66	7.82	5.78	6.45	4.4	5.1	3.8	3.48	1.56	1.4	3.10114	1.99081	-1.4251	-1.40285	-3.01863	-0.204334
233.053	24.73	19.12	10.01	8.55	6.66	9.54	5.65	3.02	5.62	1	2.83	2.07	2.18	0.77	-0.94	2.61252	0.519794	-0.0659845	-2.35935	-3.28874	-1.90393
234.016	24.38	19.64	12.06	7.24	5.84	12.37	8.65	5.39	4.97	4.82	4.69	4.91	3.81	0.65	1.79	4.20964	3.03429	0.463897	0.191705	-1.62795	0.410947
234.98	23.12	19.25	10.88	6.39	6.96	11.11	9.64	6.32	5.21	4.95	4.34	4.96	4.1	0.67	-0.39	2.74559	1.59093	-0.154388	-2.33329	-2.82568	-1.68135
235.943	21.17	18.99	10.72	7.28	8.62	11.1	8.54	8.09	6.89	2.97	4.53	4.46	3.85	2.14	1.59	5.16455	2.66055	-0.0688749	-0.430854	-2.36875	-0.112731
236.907	22.75	19.04	12.2	8.66	7.42	11.23	8.7	6.28	6.99	4.54	5.15	4.95	4.97	2.68	3.29	5.04114	3.91349	0.931405	-0.0311548	-2.29386	-0.0299774
237.87	21.44	15.09	11.1	7.47	6	11.5	7.38	6	5.79	4.18	5.1	2.82	4.65	1.71	2.94	2.34387	2.17512	0.249533	0.168391	-2.81257	0.462112
238.833	21.69	15.5	10	5.64	6.96	10.18	7.22	6.29	5.99	4.53	4.42	4.14	2.81	0.71	2.46	3.50511	1.60488	1.09549	-0.744298	-2.64404	-0.497696
239.796	21.36	17.1	10.84	8.88	7.05	13.24	9.55	6.81	8.46	3.5	5.69	5.58	4.58	1.56	1.58	6.04025	4.17958	2.08717	1.30891	-2.07823	0.0475015
240.759	19.13	16.32	8.87	5.83	5.82	11.42	8.87	4.92	5.89	5.47	4.53	4.79	2.54	1.32	1.95	4.67378	2.4268	1.06707	1.04939	-2.59288	-0.755094
241.721	16.23	13.94	8.66	7.32	7.46	12.64	9.53	6.02	6.27	4.58	5.81	4.94	4.65	3.95	3.2	5.98757	4.65888	0.617926	1.82998	-0.794532	1.49691
242.683	16.87	13.27	6.31	5.1	4.33	9.72	7.47	5.62	5.57	2.59	5.28	6.35	4.35	1.3	0.87	4.30946	3.67675	1.04013	0.223132	-1.38352	1.39507
243.646	17.58	12.42	5.44	4.57	4.45	10.59	7.16	4.94	6.25	4.15	5.91	4.9	4.89	1.61	1.06	4.12208	2.4428	0.938691	-0.847764	-2.82988	-0.468698
244.607	14.7	12.83	7.63	6.73	6.22	12	8.42	5.82	5.78	5.41	7.19	4.64	5.29	2.5	1.66	6.505	3.96107	2.30358	2.76638	-0.761867	1.77934
245.569	15.66	13.07	7.97	6.96	6.82	13.04	8.59	6.53	6.6	4.88	7.22	5.28	5.76	4.89	3.22	5.74374	4.42041	1.66877	0.128487	-1.10534	1.23768
246.531	11.84	8.26	2.78	3.11	2.11	7.06	3.83	3.97	3.89	1.65	3.26	1.85	2.96	-0.33	0.52	2.1281	1.28779	0.591054	-0.720338	-4.00337	-2.5653
247.493	14.71	12.71	7.61	4.56	6.51	10.66	8.56	5.73	6.85	4.89	6.51	6.45	5.41	3.24	2.95	6.66171	3.98054	3.56048	1.10054	-1.15042	0.857922
248.454	11.35	11.24	6.33	4.21	4.47	11.3	9.65	4.63	5.64	4.56	4.38	5.04	4.96	1.79	0.87	5.15324	3.09521	1.26744	-1.002	-1.60883	-0.677246
249.415	12.04	11.21	3.01	3.78	4.96	9.72	5.33	3.6	5.61	4.19	4.41	4.74	5.5	0.91	-0.12	3.4611	3.98343	0.931336	-0.321226	-2.57395	-0.760038
250.376	16.77	10.77	6.67	5.72	4.77	9.7	6.98	3.86	5.13	4.05	5.95	3.19	5.53	1.84	2.22	5.95376	3.78592	2.35642	-0.0177608	-2.00388	-0.588065
251.337	10.39	9.74	3.86	2.62	4.26	9.13	7.45	5.44	4.73	2.41	4.58	3.1	3.45	1.99	1.08	4.19935	1.89031	1.55994	0.115567	-2.26214	-0.813734
252.298	12.37	9.96	2.9	3.9	4.21	8.45	6.29	5.74	6.29	4.8	5.04	5.9	4.41	3.04	2.17	3.26063	2.9065	2.42241	1.04723	-2.27719	-1.13781
253.259	12.9	9.57	5.95	4.49	5.45	10.78	8.43	5.93	6.31	5.16	6.91	7.55	6.38	3.34	4.22	6.59452	5.77056	2.1293	0.472557	-0.364827	0.145748
254.219	11.23	10.67	4.32	4.06	4.17	9.19	5.47	6.1	5.58	2.79	5.13	4.77	5.5	2.59	2.43	6.00398	3.66714	2.12379	0.416588	-0.364582	-0.797818
255.179	12.55	9.85	3.56	3.29	4.1	10.99	7.93	6.84	7.69	6.88	6.42	5.17	6.24	3.29	2.82	8.03052	5.70092	2.35283	1.03678	0.575142	1.38633
256.139	10.34	6.77	2.31	3.76	2.86	8.89	5.82	4.9	5.66	5.61	6.34	4.94	4.35	2.6	2.33	5.09022	3.75781	1.53768	1.18118	-2.20416	-1.62693
257.099	10.97	10.27	5.93	4.33	6.4	11.58	8.76	6.14	8.68	6.51	6.75	8.09	6.78	3.28	5.51	6.0821	6.40837	3.69457	2.48946	-0.40444	1.52408
258.059	11.01	7.98	4.02	6.14	4.89	10.89	10.62	7.19	7.88	6.43	7.33	7.98	7.61	5.73	4.43	7.24554	5.29547	3.42434	1.9698	-1.27927	0.231372
259.018	9.97	10.03	5.89	3.73	6.91	11.4	9.19	8.09	10.33	7.8	9.26	8.26	8.43	5.6	5.2	7.85801	5.06317	3.19856	2.87326	0.5079	3.40882
259.978	10.9	6.33	3.36	2.15	4.76	10.07	6.72	6.15	5.56	5.86	6.59	6.2	3.95	2.98	2.77	4.67915	3.75917	0.500818	-0.225294	-2.31743	-1.95544
260.937	14.8	10.77	4.83	5.31	7.58	12.12	9.81	6.91	9.66	6.66	7	7.3	6.32	4.52	4.96	8.50686	5.72354	4.51274	3.6261	-0.450444	0.898758
261.896	13.18	11.48	5.02	5.45	6.6	11.91	9.14	7.2	6.71	5.98	7.56	5.87	6.94	3.07	3.15	4.44825	3.63892	3.46832	2.21391	-0.624193	-0.745144
262.855	14.83	11.07	5.5	5.34	5.58	9.95	8.55	6.94	6.29	4.5	7.44	7.21	7.23	3	2.64	4.97538	3.89343	4.48822	0.164975	-0.443389	-0.170256
263.814	14.49	13.93	8.05	6.13	4.77	10.36	8.53	6.5	6.32	6.8	7.97	7.59	6.08	4.65	4.07	7.05088	5.89499	4.0969	2.83303	-0.400541	2.6211
264.772	15.85	11.51	5.05	4.42	4.77	10.88	8.51	7.03	6.7	7.33	7.53	6.1	7.02	4.05	4.09	7.63567	5.2238	4.39864	4.10541	0.607152	0.400116
265.731	12.39	11.75	7.35	2.33	6.16	10.17	7.01	6.6	7.9	6.39	7.1	7.4	6.85	5.26	4.89	6.99273	6.3619	4.29021	2.45555	0.51547	1.38776
266.689	12.21	11.04	5.09	5.68	5.64	11.45	9.45	7.61	6.45	5.67	8.31	8.09	7.72	5.08	5.13	8.13126	7.17274	4.42274	3.76845	0.00143057	1.18872
267.647	10.18	8.09	1.98	2.64	3.43	9.41	5.55	5.4	6.53	4.53	5.78	6.06	4.84	3.42	1.76	7.53662	4.72773	3.62475	2.01199	-1.06234	-0.335801
268.605	8.03	4.47	1.9	1.65	1.35	8.5	6	5.19	5.18	3.39	4.98	4.83	5.14	3	2.3	5.78407	5.28993	1.89041	-0.0715894	-0.839656	-1.08336
269.563	7.74	6.21	0.88	1.75	2.47	7.8	5.12	4.07	5.43	3.53	4.74	5.19	3.59	2.29	1.33	6.76983	3.65454	3.60419	-0.0779974	-1.58758	-1.0488
270.52	9.07	7.89	2.15	2.88	3.6	9.12	8.68	6.44	6.57	5.24	7.02	7.93	7.57	4.05	5.3	7.47158	7.65221	5.99617	3.96493	0.223144	0.619169
271.478	8.25	7.36	3.54	3.89	4.42	9.19	7.51	6.33	6.04	4.74	5.2	6.58	7.51	4.2	4.14	6.77064	4.81646	4.8142	2.94379	0.748846	1.44369
272.435	11.54	8.57	2.6	3.46	3.23	9.15	7.05	4.87	7.34	5.44	7.13	6.43	7.13	5.74	4.76	8.81383	6.90868	6.64301	3.82403	0.521003	0.0963713
273.392	8.09	6.53	0.4	2.07	2.82	8.35	7	3.8	6.25	4.87	6.49	6.44	6.51	2.23	2.04	6.78669	4.20961	5.48252	3.47323	-0.142354	-1.6128
274.349	10.07	6.24	2.05	3	5.6	10.51	7.44	6.13	5.92	5.38	8.06	7.09	7.18	4.49	5.06	8.05312	5.88778	5.11197	4.76296	-1.23033	-1.16454
275.306	11.42	9.92	4.61	2.19	1.85	8.32	7.74	4.47	5.64	6.01	7.57	8.35	8.99	4.76	5.04	10.3725	8.43422	6.45629	3.21682	0.219713	0.52175
276.263	11.42	8.08	3.21	4.83	4.23	10.19	9.68	6.37	7.35	6.08	7.54	10.01	8.94	8.03	6.56	11.3423	8.72403	7.47607	5.1866	1.21943	2.37156
277.219	9.67	10.32	1.69	1.31	4.42	9.07	7.27	6.37	5.75	4.96	7.13	7.89	6.76	5.6	5.58	8.96089	8.18495	5.7687	4.26959	0.715509	-0.177402
278.175	10.93	7	1.83	1.8	2.91	8.77	7.96	5.04	7.18	3.85	7.47	8.58	8.45	4.8	4.94	10.9314	8.93286	6.87472	3.6552	-0.752293	-0.109627
279.131	12.08	9.76	5.46	1.51	3.36	10.05	7.98	7.1	9.83	6.46	8.68	9.18	9.26	6.58	6.94	11.7301	9.95577	8.6834	6.57296	1.73783	-0.877014
280.088	11.91	9.71	4.49	1.53	2.21	8.87	8.96	6.92	8.26	6.34	8.58	9.79	9.16	7.64	8.17	13.1458	10.3303	10.1371	7.7265	0.529827	-1.04251
281.043	12.76	10.26	5.89	6.9	5.7	10.08	9	8.85	9.41	8.53	11.44	11.33	12.42	9.75	10.65	15.104	13.1435	11.4339	9.82401	4.54387	1.71087
281.999	8.11	9.25	2.9	2.57	3.58	9.8	7.31	4.02	7.31	8.23	10.38	11.73	12.15	9.21	9.87	15.2001	13.2593	9.46689	7.18862	2.57142	-2.02274
282.955	13.14	10.97	5.1	5.45	6.99	10.75	10.19	10.73	10.79	10.76	11.51	12.85	14.94	12.62	14.09	20.4684	16.91	14.3692	12.0113	4.28707	0.928005
283.91	13.55	9.62	6.42	4.63	5.26	12.3	12.39	9.41	12.39	11.47	15.47	17.45	15.31	15.52	16.01	22.5188	19.1113	15.0385	12.8324	4.23267	0.55992
284.865	14.63	14.42	6.33	5.84	5.72	12.45	11.49	13.47	14.7	13.68	18.21	19.45	18.98	18.61	18.72	26.1464	21.751	16.5997	14.0939	5.62686	-0.870333
285.82	17.52	14.37	8.08	7.73	8.14	14.98	14.38	13.97	16.75	17.45	21.58	24.08	24.84	21.12	22.29	29.0377	22.6782	19.1111	14.5262	4.99692	2.09718
286.775	17.87	19.53	10.18	8.6	8.84	15.1	15.67	16.17	20.69	20.89	25.88	25.98	25.77	24.87	22.33	28.3963	21.5173	18.2179	14.3147	2.92921	0.446818
287.73	18.34	12.85	6.47	5.83	7.19	15.52	15.02	17.36	20.44	20.77	23.43	27.95	26.83	22	20.4	25.3594	21.4638	15.3171	10.0044	1.01359	-1.23644
288.684	18.63	16.25	9.07	7.78	9.99	15.16	16.34	18.59	19.64	22.31	24.44	29.25	27.77	22.8	22.18	25.9902	22.1876	14.503	10.4308	2.20391	0.437517
289.638	24.27	17.88	10.81	8.63	9.3	16.42	17.33	19.27	21.18	23.61	27.96	27.07	24.08	20.63	19.23	23.3039	17.9778	11.8279	8.24671	1.59832	-1.51199
290.593	26.18	20.88	11.51	10.76	13.38	19.35	18.07	17.59	23.4	23.48	25.6	26.16	24	18.29	18.44	20.5537	17.6721	12.5081	9.02606	1.8404	1.31197
291.547	29.12	21.9	15.2	11.55	12.59	18.5	19.01	18.17	19.81	21.51	23.98	23.31	21.46	15.71	14.56	18.6809	13.7213	10.4088	6.42703	1.16398	0.8613
292.501	28.29	24.25	14.22	12.02	12.64	17.94	16.9	15.92	15.98	18.06	19.05	18.98	17.22	12.27	11.63	16.3963	12.9809	10.2514	7.49033	0.902799	0.561091
293.454	34.54	27.4	18.65	11.96	13.84	19.06	12.06	15.89	16.04	15.1	16.11	15.2	13.33	10.31	9.2	14.6426	11.9661	9.15589	5.88466	1.13578	0.116273
294.408	36.63	28.1	14.8	11.26	11.49	15.32	11.93	12.16	11.94	11.54	13.99	12.71	11.23	8.35	8.36	13.5476	8.91707	8.08391	5.77203	0.527791	-1.57295
295.362	42.58	28.78	16.38	11.3	10.41	15.55	11.69	8.02	11.02	7.89	9.9	11.27	8.08	7.27	6.91	10.1346	8.69408	7.29825	4.08797	1.14699	-0.24543
296.315	39.6	29.09	16.47	8.01	10.6	13.22	10.15	8.51	10.02	7.23	9.53	8.12	8.57	7.65	8.63	13.1766	11.9739	10.0565	5.70585	1.702	0.604275
297.268	36.41	25.02	12.8	7.99	9.39	14.05	10.34	8.8	9.53	9.01	11.02	11.91	12.25	7.8	6.77	14.179	11.7552	10.4342	8.48501	1.27281	-0.603965
298.221	28.29	22.23	11.79	7.56	9.04	10.61	10.79	8.42	8.75	9.06	9.08	10.8	10.42	8.13	7.94	13.8766	12.1676	8.61013	6.24167	1.41579	0.488684
299.173	23.42	19.43	6.98	7	6.94	11.74	8.72	8.08	8.21	8.94	9.53	10.42	11.46	7.14	7.42	12.9365	10.3229	8.7994	7.4218	1.52307	-0.515714
300.126	18.56	16.21	7.99	6.42	8.85	12.75	10.05	7.4	9.7	8.34	10.31	11.26	10.5	8.23	8.87	14.0092	11.8691	8.79806	7.08101	0.616834	-1.15939
301.078	20.08	15.83	7.5	5.95	8.1	10.94	8.19	7.31	9.42	7.17	9.16	9.55	10.26	8.05	9.11	14.5689	12.4441	9.70705	5.63085	1.71375	-2.69405
302.031	17.97	17.49	9.32	5.76	6.92	10.37	10.43	8.68	10.68	7.82	9.14	9.79	11.38	8.76	9.22	13.1479	14.111	10.8096	7.15471	1.96799	-0.766792
302.983	22.72	16.79	10.93	8.17	10.13	14.86	12.43	9.97	12.58	11.91	13.55	13.72	14.1	11.85	12.6	17.2015	14.9411	13.0444	11.5605	4.27227	2.32361
303.935	21.31	18.4	12.6	8.86	7.96	12.7	9.83	8.27	10.32	10.64	10.96	11.6	12.15	10.36	9.8	14.8536	11.571	9.16275	7.95849	2.00742	-1.66659
304.886	23.92	19.36	13	9.51	8.72	12.12	11.79	8.38	11.12	9.71	11.34	14.18	13.35	12.12	11.02	16.7537	13.882	9.4317	7.76918	3.01249	0.61497
305.838	28.94	22.67	16.04	11.89	9.49	14.71	11.55	12.71	13.69	10.71	14.62	13.99	15.14	11.7	13.02	18.3773	16.9084	11.4429	11.2793	4.82311	0.801054
306.79	30.49	23.11	13.47	12.45	9.94	16.08	13.29	11.5	13.46	13.21	12.44	14.63	14.02	12.46	12.11	19.6872	16.0655	13.578	9.15391	4.19412	-1.32198
307.741	35.94	27.45	15.43	12.88	12.07	15.78	12.26	13.56	13.36	13.19	14.96	16.04	15.38	14.18	14.94	20.5675	16.1332	14.8938	13.6493	3.08603	-0.794408
308.692	33.76	28.62	18.24	12.22	11.42	17.04	13.73	12.13	13.69	16.05	17.39	18.39	17.83	14.3	12.7	19.9914	16.2836	14.929	11.1455	4.67079	0.00632846
309.643	38.92	30.4	20.99	14.18	12.77	18.2	14.83	14.07	16.29	15.03	17.76	17.59	17.93	14.37	15.95	21.7391	19.8279	17.3308	13.9467	6.84763	1.81043
310.594	35.33	28.23	17.59	14.97	15.18	17.85	14.54	11.83	14.6	13.49	17.58	16.14	16.84	14.85	16.9	20.7403	19.1795	15.7026	13.3986	3.70996	0.632028
311.545	36.51	30.92	17.84	13.42	12.26	17.28	14.52	10.85	15.05	13.4	16.06	16.56	16.89	15.73	14.74	22.0596	17.9658	16.9868	12.7824	4.14985	-0.631783
312.495	38.51	32.52	22	14.96	13.84	17.83	13.89	13.27	13.15	14.15	16.14	18.32	17.11	14.98	15.34	23.1818	21.4732	16.6607	13.8855	4.46658	0.195371
313.446	44.04	31.85	21.35	11.47	12.63	15.1	11.96	10.39	11.7	12.07	14.19	14.73	14.5	13.78	13.47	21.6293	17.6346	14.8776	11.3014	4.22446	-2.41356
314.396	47.74	36.75	23.89	17.67	14.7	18.96	14.3	13.44	13.42	13.21	16.51	18.61	17.74	15.49	16.69	24.904	21.2278	17.5397	14.0533	4.59444	-0.720435
315.346	57.62	45.81	28.67	19.05	17.23	16.57	14.69	12.34	13.18	14.7	18.66	20.57	22.07	17.55	17.92	24.2839	22.1823	20.3302	17.313	6.20687	0.423763
316.296	60.56	47.92	28.92	21.38	17.16	19.56	15.04	13.75	14.67	15.56	18.74	20.71	20.28	18.14	17.89	28.6403	23.8277	19.4249	15.1075	7.18009	-0.330893
317.245	67.98	53.23	31.99	23.26	19.82	20.04	14.75	14.14	16.14	16.85	18.59	21.41	22.6	19.41	21.04	28.6921	26.4655	19.0371	17.3206	5.87103	0.397218
318.195	74.4	60.61	34.86	23.99	20.75	18.62	15.96	14.87	18.18	17.84	22.23	23.29	23.71	22.59	22.68	31.3324	26.9458	23.6774	18.9109	8.17143	2.3275
319.144	77.57	60.66	36.85	20.72	17.39	18.81	13.28	13.53	15.2	16.79	20.75	23.23	21.66	19.67	21.85	30.5665	28.6311	22.6435	17.2672	6.95925	0.222864
320.093	82.4	61.12	35.84	23.9	17.09	18.44	14.77	14.35	17.38	17.81	20.82	24.55	25.21	21.21	22.48	31.1542	28.3154	21.5754	17.8886	7.03621	1.02704
321.043	81.87	59.7	35.12	21.13	18.43	18.58	13.66	14.52	17.88	19.47	24.37	23.29	23.94	22.68	23.16	31.6595	28.1494	21.9485	17.7614	7.24733	-0.299054
321.991	78.88	60.03	33.12	19.53	16.57	18.22	14.95	15.07	17.35	17.55	21.1	24.52	26.78	21.18	23.12	32.7621	26.9255	23.807	20.6105	7.70096	0.727172
322.94	72.49	58.61	29.97	18.34	13.22	16.63	13.54	14.3	15.26	19.11	21.54	25.52	24.23	21.24	23.07	31.0096	28.8423	22.6233	19.5467	7.15628	0.0839609
323.889	70.63	52.56	28.35	15.72	14.41	15.65	13.3	12.94	15.97	17.23	21.53	23.17	23.71	22.96	23.34	33.7922	28.2828	25.9424	21.6255	6.67233	-1.00562
324.837	73.03	52.65	29.18	16.97	13.36	18.02	15.61	15.37	18.36	19.06	24.25	26.07	28.55	24.99	25.02	35.9742	33.0645	25.5365	22.228	8.27123	0.885555
325.785	67.29	49.83	28.93	13.6	13.47	17.07	16.24	14.76	18.48	20.08	23.59	28.27	27.74	23.62	26.11	36.5335	30.4937	26.0356	21.447	9.39999	-0.715295
326.733	65.46	49.34	26.59	15.18	11.34	14.74	14.24	15.12	16.22	19.57	23.9	25.95	28.87	25.61	27.61	35.8372	33.0955	28.0562	21.7873	8.91802	-2.75352
327.681	66.87	46.68	28	16.34	12.6	16.73	16.04	16.06	20	20.68	26.73	29.43	31.2	30.02	30.02	39.6637	35.8839	30.1159	26.1573	7.57036	-0.815043
328.629	63.27	47.07	27.84	18.05	13.25	18.26	14.91	16.35	19.47	21.17	25.53	31.27	31.99	27.71	31.16	39.6304	35.2078	31.3151	24.7676	9.90028	0.619238
329.577	63.88	48.52	25.74	17.38	13.21	16.73	16.07	16.15	20.3	24.26	28.38	32.16	32.64	30.9	32.59	41.6765	39.2348	32.7453	27.6264	9.08688	0.245701
330.524	66.05	50.61	27.15	17.5	14.38	16.21	17.37	17.1	22.41	24.83	29.29	33.63	36.17	30.75	34.14	43.6324	40.265	32.4587	25.9105	10.3067	0.0961455
331.471	70.83	53.62	31.07	18.91	14.36	19.93	19.17	20.84	23.86	24.57	31.73	35.22	36.49	34.9	37.92	48.3733	44.726	35.2699	30.8017	12.9982	0.647194
332.419	72.8	57.64	29.84	20.68	15.18	18.55	18.52	18.59	21.25	26.61	31.04	37.52	39.71	36.71	38.6	49.5774	47.0113	38.166	30.298	11.336	-0.617457
333.365	78.4	60.91	35.77	21.94	17.64	18.18	18.5	20.01	25.8	29.54	36.25	38.05	41.59	38.91	41.12	52.1342	47.2	38.246	32.6383	12.1387	0.681287
334.313	90.05	69.3	39.34	25.6	19.71	23.18	19.49	23.65	29.7	31.76	37.68	44.6	45.41	43.31	46.59	59.2122	52.642	44.8236	35.965	15.1875	2.78298
335.259	93.77	73.33	41.36	27.32	20.62	23.03	21.96	23.2	28.92	32.13	38.98	45.43	47.36	44.28	46.55	61.0317	53.2313	45.0829	34.4642	14.4966	-0.317642
336.206	103	75.42	46.31	28.13	22.96	25.48	23.1	24.12	30.1	34.79	43.34	47.49	49.67	48.9	49.43	64.4209	55.713	46.3464	36.6181	14.5038	-0.0458158
337.152	107.78	84.29	50.07	32.23	23.55	25.03	25.81	27.51	31.87	36.3	43.95	51.06	55.36	50.58	54.59	67.0518	55.7441	46.2477	37.5595	14.5554	0.2053
338.098	117.46	90.03	53.01	31.64	23.5	26.98	23.94	27.06	32.56	40.36	47.93	53.73	55.59	53.71	55.62	69.2307	57.2528	44.5261	35.1978	10.8334	-1.37608
339.044	133.72	100.83	60.06	37.16	28.07	28.46	28.09	30.21	37.55	43.7	52.06	60.5	61.99	56.69	57.72	71.4919	58.0715	45.0131	34.6044	14.2868	0.972528
339.99	139.15	111.28	61.24	38.31	30.51	31.48	29.68	32.96	38.06	46.51	55.22	62.22	62.59	57.02	57.36	66.0332	57.1605	42.8504	32.5013	12.4806	-0.138604
340.936	158.85	118.89	69.31	41.69	33.63	32.27	30.76	34.97	41.09	51.4	58.14	64.75	64.92	61.08	58.2	68.0537	57.3384	42.6564	32.9769	11.8628	0.539165
341.881	173.35	133.7	79.17	47.87	34.67	32.47	30.32	34.51	41.24	52.14	59.07	67.39	64.85	60.2	58.99	66.6825	54.6715	39.7453	28.9849	10.1132	-0.768043
342.826	200.17	152.3	90.15	53.63	41.77	39.65	34.42	39.67	42.81	57.04	62.35	69.68	68.31	63	60.28	64.3294	51.1984	37.8794	28.0807	11.2022	-0.100659
343.772	221.65	170.08	98.32	59.83	46.7	41.14	35.88	38.36	44.74	57.5	65.94	69.32	69.09	61.46	56.06	63.1644	52.3148	36.3869	26.2584	9.16169	-0.724131
344.717	248.82	189.59	111.68	68.87	51.45	41.83	36.79	42.81	48.7	61.04	66.46	73.18	74.26	63.19	57.19	63.4141	48.9971	36.8211	26.4729	9.68972	1.27825
345.662	281.62	210.56	125.98	71.45	55.29	44.52	38.34	44.79	47.6	61.45	68.21	75.39	70.51	58.67	52.74	54.9543	42.1701	29.4961	20.3284	7.21891	0.0114323
346.606	303.96	229.48	133.36	77.9	54.1	44.85	38.53	45.4	49.2	62.85	67.67	71.28	64.84	54.52	48.27	50.5333	37.1988	26.4446	17.7369	5.36696	0.390093
347.551	335.18	246.62	139.99	79.52	56.52	42.04	39.52	45.82	51.84	63.47	66.6	65.51	61.61	45.57	39.5	43.83	31.7728	21.4839	15.7474	3.83705	-0.485512
348.495	349.39	254.66	139.36	78.93	56.06	49.15	42.4	50.71	55.58	61.55	61.62	61.46	53.62	41.89	35.97	34.9693	27.2973	19.7022	14.7765	4.32311	-0.280751
349.44	356.85	259.51	141.08	76.05	56.34	51.24	48.31	54.5	55.33	59.47	59.91	53.24	45.36	35.86	30.27	32.7581	25.7321	18.5687	13.1655	6.09323	1.96487
350.384	347.3	250.93	130.58	74.94	56.28	52.88	49.06	51.62	50.38	50.12	48.56	44.72	37.74	26.9	24.24	28.0543	21.5155	16.5073	12.3452	3.97233	0.708593
351.328	325.57	233.99	124.05	71.79	57.63	52.48	45.49	43.68	41.26	40.16	38.39	35.68	28.95	23.45	19.71	24.1836	19.1264	13.9421	10.0687	4.05482	0.159097
352.271	308.17	221.06	117.65	71.23	58.25	54.53	43.8	38.29	36.99	34.78	35	31.82	28.14	21.47	20.29	24.0906	19.5381	16.1872	11.8745	5.27672	1.401
353.215	275.37	196.92	103.27	64.03	49.99	40.75	32.95	30.68	28.4	28.31	27.85	27.02	24.49	16.96	15.21	19.1742	15.6226	13.1224	8.72988	2.60336	-1.23443
354.158	240.98	172.97	89.22	53.45	43.11	33.93	25.44	22.83	24.96	25	22.87	21.81	20.15	15.28	13.43	16.1089	13.4013	8.93405	6.79218	2.42095	-1.15549
355.102	205.52	145.67	76.39	44.53	32.77	31.29	25.14	24.93	23.54	22	23.78	21.44	21.02	15.94	15.32	18.7092	15.9517	10.7845	7.57267	3.84155	2.32492
356.045	158.36	111.62	57.8	33.6	28.86	26.79	22.22	19.66	19.78	19.1	21.21	19.09	18.08	13.36	13.08	18.1404	13.6286	10.4956	8.35469	1.63116	0.112127
356.988	116.92	83.74	43.6	26.67	25.14	24.77	18.1	20.24	17.58	17.56	18.93	17.38	17.44	12.76	12.32	16.9069	12.6497	10.57	7.82976	1.26218	-0.186573
357.931	91.17	67.85	36.55	23.87	20.87	23.03	17.98	16.64	17.25	17.03	18.37	18.73	16.37	10.79	11.17	14.1319	11.7487	7.68199	6.03242	0.0702047	-0.737328
358.873	72	52.68	29.67	22.08	20.05	21.71	16.91	14.29	15.49	15.98	15.74	15.41	14.09	10.46	8.15	12.3052	10.7675	6.92741	4.21712	0.0489129	-1.40882
359.816	61	46.05	24.89	20.98	17.09	19.43	14.89	14.5	14.72	13.93	15.1	14.14	13.72	8.03	7.53	11.3773	7.89561	6.42994	4.09061	0.210335	0.919629
360.758	49.97	41.6	25.83	15.89	15.96	18.33	14.83	13.78	14.53	13.18	13.22	10.98	11.06	8.24	5.29	9.49994	6.98626	4.41913	3.40948	0.366572	-1.61982
361.701	45.91	39.93	23.4	16.09	17.17	19.45	15.7	14.71	14.27	15.67	16.07	12.39	10.51	5.5	8.37	10.425	8.00548	5.27135	3.84235	1.72486	0.979607
362.643	45.83	35.69	24.52	15.69	16.06	19.33	14.09	12.39	12.62	11.6	11.32	11.21	10.46	6.02	5.32	7.70627	4.86976	4.29787	3.97935	-0.744102	-0.315949
363.584	40.47	31.82	19.17	14.59	13.08	17.65	12.75	9.96	11.29	8.69	10.93	8.91	6.12	4.71	2.44	5.60564	4.97895	1.70693	1.25839	-0.935295	-0.446768
364.526	41.46	33.57	18.83	14.69	15.68	17.54	13.8	11.58	11.26	11.08	9.3	8.74	6.89	3.81	2.32	6.40277	4.30075	5.16212	2.93433	1.83679	0.975265
365.468	37.59	31.14	17.45	13.88	13.47	16.92	11.2	9.67	9.38	5.96	6.03	6.43	3.76	1.57	1.1	5.92629	4.50251	2.0926	1.61452	-0.38534	-0.963064
366.409	32.73	27.88	16.64	13.96	13.6	14.36	11.43	7.74	6.51	5.65	6.17	4.93	4.69	1.29	2.39	5.09036	4.01496	1.87387	2.18554	-1.10645	0.999305
367.35	31.5	26.16	15.98	9.25	9.24	12.17	8.66	7.02	6.33	4.28	5.07	4.68	2.07	-0.36	-1.12	2.78151	3.6637	2.94086	1.88214	0.406975	0.547924
368.291	29.76	22.42	13.89	8.96	8.18	11.52	7.05	3.7	4.12	3.31	3.57	2.07	3.06	-1.7	-1.31	2.33198	1.25885	1.58213	0.542565	-0.839613	-0.107202
369.232	26.26	21.12	12.69	11.13	8.79	10.9	7.45	5.44	4.39	3.04	2.82	1.59	1.52	-0.36	-1.8	2.56359	1.18635	1.97392	2.37529	-0.169126	-0.369399
370.173	22.99	18.99	9.62	7.12	7.14	9.78	6.83	2.98	2.53	0.78	1.62	0.59	1.06	-3.01	-1.27	2.45305	2.15294	3.05842	1.02933	-0.41887	-1.47296
371.113	24.54	16.86	11.27	7.31	7.67	9.55	6.41	4.58	3.7	3.33	3.1	2.69	1.88	-1.62	-1.72	2.37872	2.58471	2.43734	1.22764	0.00429169	-0.331388
372.054	23.24	18.6	7.05	4.38	4.95	10.86	7.12	3.77	3.97	1.87	0.9	2.1	2.06	-2.43	-0.79	1.72901	1.3178	1.10247	1.52321	-1.75644	-1.01816
372.994	17.74	17.75	9.46	5.37	4.44	9.34	5.77	2.73	2.5	1.29	2.34	1.27	0.1	-1.68	-1.32	3.50857	2.54452	1.48712	0.147407	-0.915994	-0.301585
373.934	19.18	13.78	6.61	4.17	4.73	7.19	2.86	3.93	1.74	0.21	0.73	-0.69	-0.3	-3.61	-3.6	1.68479	1.20516	-0.269021	-0.22803	-1.38561	-0.740718
374.874	19.51	14.19	7.07	5.63	3.38	9.59	6.31	3.16	3.33	0.31	1.29	0.97	0.69	-0.31	-1.32	2.94886	2.87395	0.0505027	-0.326164	-1.24434	-0.371171
375.814	19.3	15.84	9.93	4.93	5.42	8.38	6.94	4.82	3.95	1.78	2.67	2.27	2.92	0.3	0.31	4.45611	2.72317	1.80116	2.04481	1.17924	1.17815
376.754	21.36	14.15	7.39	6.7	5.31	9.39	5.69	3.77	3.41	0.51	1.8	0.95	0.91	-1.24	-1.26	2.07476	1.64145	3.20918	1.33277	-2.02328	-1.28358
377.693	17.8	17.73	10	4.84	5	9	5.72	2.71	4.09	0.72	2.54	3.15	2.2	-0.7	-0.01	3.10965	1.71495	1.27166	0.51503	-0.142858	-0.870156
378.632	17.87	14.72	8.54	5.06	7.02	8.23	4.81	5.47	3.36	2.6	3.34	2.94	1.54	-0.73	-1.05	3.76686	3.21412	1.21226	1.80594	-0.619364	0.72911
379.572	15.47	13.45	7.18	3.27	6.65	9.62	6.53	2.44	3.65	1.16	2.32	-0.01	1.45	-1.62	-1.3	3.03066	1.68624	2.60315	2.04656	-1.04096	0.751146
380.51	15.15	11.8	5.34	6.46	5.6	11.15	7.3	4.6	4.07	1.95	3.5	2.4	2.44	0.28	0.09	5.75042	3.39138	4.88221	3.04648	1.50604	-0.423442
381.45	11.62	10.18	4	5.45	4.31	9.31	5.9	4.45	3.79	1.98	3.67	1.66	2.76	-1.18	-1.5	3.89365	3.68277	3.90226	2.82623	-0.166632	0.0678533
382.388	11	8.28	7.22	2.26	4.09	8.26	6.8	2.83	4.1	3.24	3.56	2.02	1.5	0.89	0.34	6.28343	4.45431	2.8578	0.970467	1.15676	0.348976
383.327	10.08	11.18	4.53	1.89	4.46	9.32	4.78	3.15	3.03	0.79	2.67	1.54	2.75	0.6	-0.3	4.61667	3.68844	2.90258	1.58538	0.312835	-0.546849
384.265	13.49	10.91	3.58	4.41	5.92	8.49	6.14	3.93	5.45	2.11	3.86	2.78	4.02	1.01	1.06	5.09385	4.05941	5.00901	3.75083	1.58009	0.3238
385.203	12.53	7.35	1.61	3.1	4.1	7.09	4.9	2.62	3.44	2.22	3.06	2.34	1.67	0.46	-1.28	5.59882	4.41118	3.07574	2.10864	-0.923136	-1.91408
386.141	11.56	12.12	4.56	4.36	3.54	9.62	6.37	5.41	4.9	3.02	4.52	5.65	4.6	3.02	1.93	7.37973	6.19777	5.40648	4.28029	2.77601	0.202804
387.079	12.05	10.21	6.3	5.16	5.19	11.99	8.84	5.37	8.22	4.51	6.12	4.47	5.18	3.45	3.95	8.60999	7.19538	3.96216	4.93554	1.26778	-0.129721
388.017	10.2	8.02	3.52	4.82	6.02	7.06	6.29	2.93	3.76	1.52	2.95	3.87	4.92	1.85	2.02	6.37756	6.82229	4.52858	3.97186	0.673222	-0.472848
388.955	11.84	10.98	4.55	4.53	3.16	11	9.01	6.24	8.53	5.62	4.78	6.56	8.1	3.75	4.1	9.61368	8.51736	7.18289	5.886	2.16597	-1.99783
389.892	13.1	9.81	5.39	4.6	6.92	10.08	7.73	7.1	7.76	6.76	7.38	8.81	7.87	5.14	4.91	12.536	11.6876	8.59155	7.95432	1.78153	1.25225
390.829	7.66	9.09	3.62	3.28	6.83	13.31	10.24	5.82	9.06	6.21	8.61	7.81	8.94	6.16	6.17	13.5865	12.281	10.517	8.40027	3.21125	-0.2242
391.766	7.7	8.95	7.06	5.17	7.49	10.62	9.34	8.05	9.97	9.06	9.74	10.66	9.69	7.94	9.85	14.9065	13.6482	12.4623	10.195	4.34242	1.09287
392.703	7.17	7.29	3.61	4.58	6.91	11.48	11.77	9.94	9.94	9.23	11.05	12	13.22	9.98	10.16	17.2341	15.2851	12.7688	12.5114	5.15797	-0.0401921
393.64	6.25	7.4	3.87	6.74	7.98	12.3	11.43	11.34	11.73	10.64	13.12	14.09	13.44	10.8	12.46	20.8528	20.308	16.9474	13.3892	5.80805	0.0323947
394.577	8.73	9.92	6.54	6.7	8.9	15.29	14.41	12.71	15.36	13.39	14.2	17.54	20.21	16.09	17.92	25.8689	23.8031	20.4517	17.5033	8.2008	1.48741
395.513	9.27	7.16	5.63	6.67	8.62	14.4	13.72	12.43	14.41	14.63	18.04	18.78	21.24	18.65	20.2	29.2536	26.6118	23.4234	19.6256	6.78841	0.206377
396.45	10.64	11.69	8.88	9.85	13.27	17.64	19.18	16.87	20.04	19.35	23.36	25.73	28.33	24.95	26.77	38.0263	36.4753	31.1074	26.2097	10.9935	1.98985
397.386	13.16	10.12	9.08	10.14	13.19	19.87	19.88	19.15	21.72	21.26	28.2	31.26	31.32	30.89	31.69	44.8973	40.9138	36.2941	29.536	11.8565	1.01823
398.322	11.45	12.28	9.37	10.07	15.02	21.73	22.44	23.52	26.28	27.46	33.38	34.77	38.59	37.38	39.78	54.5047	49.4832	42.135	35.0773	14.2004	-0.762251
399.258	16.57	15.71	13.77	15.73	18.83	23.3	27.48	28.27	32.78	34.28	41.04	47.46	50.33	47.09	50.98	68.9279	61.5699	47.8643	41.3272	15.865	-0.645332
400.193	15.51	16.75	13.57	15.35	21.58	30.03	30.75	31.46	37.31	40.56	47.73	57.52	59.75	60.81	65.22	77.9024	69.5303	56.3316	45.2337	16.7061	0.31477
401.129	18.18	15.87	17.8	21.38	25.67	32.78	37.1	37.59	46.83	53.6	62.45	75.43	78.57	76.66	80.14	95.8246	81.4357	60.2395	48.6822	18.5989	1.67042
402.064	15.87	18.78	18.67	21.77	29.15	37.26	44.32	48.28	59.93	64.62	79.42	92.67	95.02	94.25	92.82	105.717	87.4443	63.9325	48.3362	17.571	-1.70067
402.999	21.22	20.16	22.1	26.34	33.51	44.5	51.25	58.09	73.34	83.32	98.75	116.42	117.51	112.5	111.06	112.717	88.5087	64.1729	45.6057	17.4132	0.43342
403.934	23.57	25.2	27.29	33.23	40.32	54.7	66.06	75.11	90.95	106.91	128.25	142.39	144.47	126.39	119.44	116.33	90.6429	62.0677	43.6907	15.9894	0.817656
404.869	29.04	32.38	35.41	41.7	52.42	69.9	84.42	99.93	120.19	141.32	158.61	173.89	165.22	141.36	122.98	112.562	83.5048	57.7499	38.9729	15.7221	2.74953
405.804	33.52	38.12	42.55	49.86	64.68	85.36	108.23	125.55	152.93	171.87	188.29	195.72	174.78	139.73	118.06	103.529	74.0968	49.9753	32.6691	12.8946	-0.958202
406.738	39.67	43.66	48.58	61.22	80.54	106.58	133.62	161.43	187.26	204.89	211.4	200.54	169.27	131.03	104.91	90.4796	63.9803	42.351	29.6152	11.2945	1.15549
407.673	49.35	53.79	61.86	76.02	101.81	133.02	166.72	194.32	205.94	217.81	208.56	188.21	151.86	111.08	86.44	71.7423	51.1483	33.4155	22.499	7.73205	-0.576787
408.607	60.21	65.02	76	94.63	126.01	165.1	191.1	215.37	214.31	209.16	186.64	158.19	123.55	87.01	67.13	59.6466	41.422	26.746	17.861	5.44636	-1.39262
409.541	70.09	82.3	94.04	117.35	157.39	197.37	210.56	221.06	198.24	185.04	157.81	128.77	99.61	68.93	54.86	47.1567	32.7448	21.6008	14.8262	4.14519	-0.269689
410.475	94.75	102.07	118.53	146.23	196.4	218.76	206.89	198.5	165.4	147.56	125.02	101.76	75.5	52.98	40.63	39.5495	26.6665	19.2291	13.5359	4.67665	-0.137488
411.409	123.38	130.85	151	178.68	218.78	217.41	179.18	158.3	130.41	111.63	94.33	76.4	58.72	42.44	30.81	33.0347	22.3986	16.2362	10.0541	3.8139	0.694962
412.343	151.8	168.08	179.93	196.51	221.52	187.42	142.36	120.79	93.37	85.47	67.37	58.11	44.9	31.15	25.47	26.1051	18.8991	11.4167	7.49462	2.00457	-0.66458
413.276	190.05	197.36	194.85	195.09	192.29	147.68	107.66	89.82	70.66	64.51	54.27	43.57	35.23	26.14	21.2	22.2979	17.7181	10.7902	6.63914	2.95727	1.49474
414.209	215.02	207.94	185.32	160.52	148.39	107.99	77.67	64.45	52.75	46.55	41.11	34.67	26.88	19.97	14.2	17.8475	14.0849	10.165	6.60344	1.49785	-0.73859
415.143	205.71	190.14	155.01	122.84	106.35	81.97	58.65	48.36	40.59	37.56	31.37	27.75	23.37	13.8	11.77	16.5729	11.9418	10.1429	6.89164	1.05799	-0.871627
416.076	167.56	146.89	112.66	92.13	75.42	63.76	45.99	37.75	31.18	28.31	23.58	22.93	18.76	12.92	9.83	14.0988	10.7374	6.72573	5.12599	1.75522	1.46454
417.009	118.99	107.66	83.2	68.74	56.59	47.33	35.8	29.19	25.62	20.48	20.24	15.61	15.79	8.98	9.05	11.3626	8.10224	6.07129	4.15172	0.812311	-0.240589
417.941	85.44	77.61	62.99	50.43	43.1	37.66	30.11	26.35	22.21	19.3	19.67	14.94	13.83	8.9	6.12	11.7036	9.4417	5.2369	4.99867	1.46039	-1.2207
418.874	65.3	61.1	46.99	40.56	33.83	34.18	23.6	20.73	18.35	15.8	15.09	12.9	10.46	5.75	4.86	9.49144	7.45168	5.28845	3.65055	2.93509	-0.300608
419.806	41.1	43.13	33.27	28.81	25.27	27.11	21.93	18.36	16.09	11.71	12.93	11.63	8.86	4.57	3.29	7.48538	5.62669	4.34424	2.14652	0.392468	-0.195543
